Repository: abolghasemkazemi/ATI_ML_Project

# ATI ML Project

Machine Learning research project for ATI.

# HEA deformation-mechanism data layout

This directory supports the generalized, physics-informed high-entropy alloy
(HEA) deformation-mechanism workflow:

`composition + processing -> CALPHAD/thermodynamics -> SFE -> microstructure -> ML -> mechanism`

## Directories

- `raw/`: immutable source material. Never overwrite, normalize, or impute a raw
  observation.
- `processed/`: versioned, provenance-linked derived and harmonized artifacts.
  Existing recovery datasets remain unchanged.
- `schemas/`: prospective dataset contracts, beginning with
  [`HEA_deformation_mechanism_schema.md`](schemas/HEA_deformation_mechanism_schema.md).
- `interim/`, `external/`, `schema/`, and `splits/`: established project
  locations retained for compatibility with the current recovery workflow.

The new schema is a design specification, not a populated dataset. It does not
authorize literature collection, label inference, imputation, descriptor
calculation, or model training. Experimental observations and computational
predictions must remain distinguishable and traceable to their sources.

File: data/interim/scientific_data_recovery.csv (part 1 of 5)
Paper_ID,ML_Condition_ID,Observation_ID,Feature_Name,Original_Value,Recovered_Value,Units,Evidence_Type,Evidence_Location,Page,Figure,Table,Section,Extraction_Method,Confidence,Reviewer_Status,Reviewer_Notes
P001,P001_MC01,OBS001,grain size,Grain_size_um=14.9,,as reported (currently µm field),,,,,,,,,PENDING_SOURCE_REVIEW,
P001,P001_MC01,OBS001,SFE,SFE_mJ_m2=7.0,,as reported (currently mJ m^-2 field),,,,,,,,,PENDING_SOURCE_REVIEW,
P001,P001_MC01,OBS001,SFE method,SFE_method=weak-beam dark-field STEM partial separation,,method/text,,,,,,,,,PENDING_SOURCE_REVIEW,
P001,P001_MC01,OBS001,initial FCC fraction,Initial_FCC_fraction=1.0,,as reported,,,,,,,,,PENDING_SOURCE_REVIEW,
P001,P001_MC01,OBS001,initial HCP fraction,Initial_HCP_fraction=0.0,,as reported,,,,,,,,,PENDING_SOURCE_REVIEW,
P001,P001_MC01,OBS001,DeltaG / transformation driving force,,,as reported (currently J mol^-1 field),,,,,,,,,PENDING_SOURCE_REVIEW,
P001,P001_MC01,OBS001,strain rate,Strain_rate_s-1=0.001,,as reported (currently s^-1 field),,,,,,,,,PENDING_SOURCE_REVIEW,
P001,P001_MC01,OBS001,test temperature,Test_T_K=298.0,,as reported (currently K field),,,,,,,,,PENDING_SOURCE_REVIEW,
P001,P001_MC01,OBS001,processing history,Processing_route=Vacuum arc melting/casting; hot rolled 1100C 50%; homogenized 1180C/2h; water quenched; cold rolled ~80%; annealed | Cast_method=Vacuum arc melting | Homogenization_T_K=1453.0 | Homogenization_time_h=2.0 | Hot_rolling_T_K=1373.0 | Hot_rolling_reduction_pct=50.0 | Cold_rolling_reduction_pct=80.0 | Annealing_T_K=1223.0 | Annealing_time_min=5.0 | Cooling_route=Water quench,,mixed; preserve each reported unit,,,,,,,,,PENDING_SOURCE_REVIEW,
P001,P001_MC01,OBS001,mechanical properties,YS_MPa=392.0 | UTS_MPa=903.0 | Elongation_pct=83.1,,mixed; preserve each reported unit,,,,,,,,,PENDING_SOURCE_REVIEW,
P001,P001_MC01,OBS001,TRIP evidence,Evidence_TRIP=Neutron diffraction/TEM/STEM confirm very limited deformation-induced HCP,,text/evidence,,,,,,,,,PENDING_SOURCE_REVIEW,
P001,P001_MC01,OBS001,TWIP evidence,Evidence_TWIP=Mechanical twinning largely suppressed/not dominant,,text/evidence,,,,,,,,,PENDING_SOURCE_REVIEW,
P001,P001_MC01,OBS001,phase-transformation evidence,HCP_fraction_at_condition=0.083 | HCP_lath_or_lamella_note=HCP fraction remains very low; <8.3% even after equivalent strain 1.85 / cold-rolled state | Characterization_methods=SEM/BSE; EBSD; ECC; XRD; WBDF-STEM; HRTEM; APT; neutron diffraction; DIC,,mixed; preserve each reported unit,,,,,,,,,PENDING_SOURCE_REVIEW,
P001,P001_MC01,OBS001,specimen identity,,,identifier/text,,,,,,,,,PENDING_SOURCE_REVIEW,
P001,P001_MC01,OBS001,replicate identity,,,identifier/text,,,,,,,,,PENDING_SOURCE_REVIEW,
P001,P001_MC01,OBS001,condition-to-test-series linkage,Parent_Experiment_ID=P001_PE01,,identifier/text,,,,,,,,,PENDING_SOURCE_REVIEW,
P001,P001_MC02,OBS002,grain size,Grain_size_um=45.6,,as reported (currently µm field),,,,,,,,,PENDING_SOURCE_REVIEW,
P001,P001_MC02,OBS002,SFE,SFE_mJ_m2=7.0,,as reported (currently mJ m^-2 field),,,,,,,,,PENDING_SOURCE_REVIEW,
P001,P001_MC02,OBS002,SFE method,SFE_method=weak-beam dark-field STEM partial separation,,method/text,,,,,,,,,PENDING_SOURCE_REVIEW,
P001,P001_MC02,OBS002,initial FCC fraction,Initial_FCC_fraction=1.0,,as reported,,,,,,,,,PENDING_SOURCE_REVIEW,
P001,P001_MC02,OBS002,initial HCP fraction,Initial_HCP_fraction=0.0,,as reported,,,,,,,,,PENDING_SOURCE_REVIEW,
P001,P001_MC02,OBS002,DeltaG / transformation driving force,,,as reported (currently J mol^-1 field),,,,,,,,,PENDING_SOURCE_REVIEW,
P001,P001_MC02,OBS002,strain rate,Strain_rate_s-1=0.001,,as reported (currently s^-1 field),,,,,,,,,PENDING_SOURCE_REVIEW,
P001,P001_MC02,OBS002,test temperature,Test_T_K=298.0,,as reported (currently K field),,,,,,,,,PENDING_SOURCE_REVIEW,
P001,P001_MC02,OBS002,processing history,Processing_route=Vacuum arc melting/casting; hot rolled 1100C 50%; homogenized 1180C/2h; water quenched; cold rolled ~80%; annealed | Cast_method=Vacuum arc melting | Homogenization_T_K=1453.0 | Homogenization_time_h=2.0 | Hot_rolling_T_K=1373.0 | Hot_rolling_reduction_pct=50.0 | Cold_rolling_reduction_pct=80.0 | Annealing_T_K=1273.0 | Annealing_time_min=10.0 | Cooling_route=Water quench,,mixed; preserve each reported unit,,,,,,,,,PENDING_SOURCE_REVIEW,
P001,P001_MC02,OBS002,mechanical properties,YS_MPa=343.0 | UTS_MPa=843.0 | Elongation_pct=85.3,,mixed; preserve each reported unit,,,,,,,,,PENDING_SOURCE_REVIEW,
P001,P001_MC02,OBS002,TRIP evidence,Evidence_TRIP=Neutron diffraction/TEM/STEM confirm very limited deformation-induced HCP,,text/evidence,,,,,,,,,PENDING_SOURCE_REVIEW,
P001,P001_MC02,OBS002,TWIP evidence,Evidence_TWIP=Mechanical twinning largely suppressed/not dominant,,text/evidence,,,,,,,,,PENDING_SOURCE_REVIEW,
P001,P001_MC02,OBS002,phase-transformation evidence,HCP_lath_or_lamella_note=HCP fraction remains very low; <8.3% even after equivalent strain 1.85 / cold-rolled state | Characterization_methods=SEM/BSE; EBSD; ECC; XRD; WBDF-STEM; HRTEM; APT; neutron diffraction; DIC,,mixed; preserve each reported unit,,,,,,,,,PENDING_SOURCE_REVIEW,
P001,P001_MC02,OBS002,specimen identity,,,identifier/text,,,,,,,,,PENDING_SOURCE_REVIEW,
P001,P001_MC02,OBS002,replicate identity,,,identifier/text,,,,,,,,,PENDING_SOURCE_REVIEW,
P001,P001_MC02,OBS002,condition-to-test-series linkage,Parent_Experiment_ID=P001_PE02,,identifier/text,,,,,,,,,PENDING_SOURCE_REVIEW,
P001,P001_MC03,OBS003,grain size,Grain_size_um=135.3,,as reported (currently µm field),,,,,,,,,PENDING_SOURCE_REVIEW,
P001,P001_MC03,OBS003,SFE,SFE_mJ_m2=7.0,,as reported (currently mJ m^-2 field),,,,,,,,,PENDING_SOURCE_REVIEW,
P001,P001_MC03,OBS003,SFE method,SFE_method=weak-beam dark-field STEM partial separation,,method/text,,,,,,,,,PENDING_SOURCE_REVIEW,
P001,P001_MC03,OBS003,initial FCC fraction,Initial_FCC_fraction=1.0,,as reported,,,,,,,,,PENDING_SOURCE_REVIEW,
P001,P001_MC03,OBS003,initial HCP fraction,Initial_HCP_fraction=0.0,,as reported,,,,,,,,,PENDING_SOURCE_REVIEW,
P001,P001_MC03,OBS003,DeltaG / transformation driving force,,,as reported (currently J mol^-1 field),,,,,,,,,PENDING_SOURCE_REVIEW,
P001,P001_MC03,OBS003,strain rate,Strain_rate_s-1=0.001,,as reported (currently s^-1 field),,,,,,,,,PENDING_SOURCE_REVIEW,
P001,P001_MC03,OBS003,test temperature,Test_T_K=298.0,,as reported (currently K field),,,,,,,,,PENDING_SOURCE_REVIEW,
P001,P001_MC03,OBS003,processing history,Processing_route=Vacuum arc melting/casting; hot rolled 1100C 50%; homogenized 1180C/2h; water quenched; cold rolled ~80%; annealed | Cast_method=Vacuum arc melting | Homogenization_T_K=1453.0 | Homogenization_time_h=2.0 | Hot_rolling_T_K=1373.0 | Hot_rolling_reduction_pct=50.0 | Cold_rolling_reduction_pct=80.0 | Annealing_T_K=1373.0 | Annealing_time_min=10.0 | Cooling_route=Water quench,,mixed; preserve each reported unit,,,,,,,,,PENDING_SOURCE_REVIEW,
P001,P001_MC03,OBS003,mechanical properties,YS_MPa=295.0 | UTS_MPa=774.0 | Elongation_pct=89.0,,mixed; preserve each reported unit,,,,,,,,,PENDING_SOURCE_REVIEW,
P001,P001_MC03,OBS003,TRIP evidence,Evidence_TRIP=Neutron diffraction/TEM/STEM confirm very limited deformation-induced HCP,,text/evidence,,,,,,,,,PENDING_SOURCE_REVIEW,
P001,P001_MC03,OBS003,TWIP evidence,Evidence_TWIP=Mechanical twinning largely suppressed/not dominant,,text/evidence,,,,,,,,,PENDING_SOURCE_REVIEW,
P001,P001_MC03,OBS003,phase-transformation evidence,HCP_lath_or_lamella_note=HCP fraction remains very low; <8.3% even after equivalent strain 1.85 / cold-rolled state | Characterization_methods=SEM/BSE; EBSD; ECC; XRD; WBDF-STEM; HRTEM; APT; neutron diffraction; DIC,,mixed; preserve each reported unit,,,,,,,,,PENDING_SOURCE_REVIEW,
P001,P001_MC03,OBS003,specimen identity,,,identifier/text,,,,,,,,,PENDING_SOURCE_REVIEW,
P001,P001_MC03,OBS003,replicate identity,,,identifier/text,,,,,,,,,PENDING_SOURCE_REVIEW,
P001,P001_MC03,OBS003,condition-to-test-series linkage,Parent_Experiment_ID=P001_PE03,,identifier/text,,,,,,,,,PENDING_SOURCE_REVIEW,
P001,P001_MC01,OBS004,grain size,Grain_size_um=14.9,,as reported (currently µm field),,,,,,,,,PENDING_SOURCE_REVIEW,
P001,P001_MC01,OBS004,SFE,SFE_mJ_m2=7.0,,as reported (currently mJ m^-2 field),,,,,,,,,PENDING_SOURCE_REVIEW,
P001,P001_MC01,OBS004,SFE method,SFE_method=weak-beam dark-field STEM partial separation,,method/text,,,,,,,,,PENDING_SOURCE_REVIEW,
P001,P001_MC01,OBS004,initial FCC fraction,Initial_FCC_fraction=1.0,,as reported,,,,,,,,,PENDING_SOURCE_REVIEW,
P001,P001_MC01,OBS004,initial HCP fraction,Initial_HCP_fraction=0.0,,as reported,,,,,,,,,PENDING_SOURCE_REVIEW,
P001,P001_MC01,OBS004,DeltaG / transformation driving force,,,as reported (currently J mol^-1 field),,,,,,,,,PENDING_SOURCE_REVIEW,
P001,P001_MC01,OBS004,strain rate,Strain_rate_s-1=0.001,,as reported (currently s^-1 field),,,,,,,,,PENDING_SOURCE_REVIEW,
P001,P001_MC01,OBS004,test temperature,Test_T_K=298.0,,as reported (currently K field),,,,,,,,,PENDING_SOURCE_REVIEW,
P001,P001_MC01,OBS004,processing history,Processing_route=Same as P001_C01; local strain regions after tensile testing | Cast_method=Vacuum arc melting | Homogenization_T_K=1453.0 | Homogenization_time_h=2.0 | Hot_rolling_T_K=1373.0 | Hot_rolling_reduction_pct=50.0 | Cold_rolling_reduction_pct=80.0 | Annealing_T_K=1223.0 | Annealing_time_min=5.0 | Cooling_route=Water quench,,mixed; preserve each reported unit,,,,,,,,,PENDING_SOURCE_REVIEW,
P001,P001_MC01,OBS004,mechanical properties,,,mixed; preserve each reported unit,,,,,,,,,PENDING_SOURCE_REVIEW,
P001,P001_MC01,OBS004,TRIP evidence,Evidence_TRIP=HCP/twins almost absent at early local strain,,text/evidence,,,,,,,,,PENDING_SOURCE_REVIEW,
P001,P001_MC01,OBS004,TWIP evidence,Evidence_TWIP=No strong deformation twin contribution reported,,text/evidence,,,,,,,,,PENDING_SOURCE_REVIEW,
P001,P001_MC01,OBS004,phase-transformation evidence,HCP_lath_or_lamella_note=ECC: SFs at low local strain; HCP/twins almost absent | Characterization_methods=ECC; EBSD; HRTEM; neutron diffraction,,mixed; preserve each reported unit,,,,,,,,,PENDING_SOURCE_REVIEW,
P001,P001_MC01,OBS004,specimen identity,,,identifier/text,,,,,,,,,PENDING_SOURCE_REVIEW,
P001,P001_MC01,OBS004,replicate identity,,,identifier/text,,,,,,,,,PENDING_SOURCE_REVIEW,
P001,P001_MC01,OBS004,condition-to-test-series linkage,Parent_Experiment_ID=P001_PE01,,identifier/text,,,,,,,,,PENDING_SOURCE_REVIEW,
P001,P001_MC01,OBS005,grain size,Grain_size_um=14.9,,as reported (currently µm field),,,,,,,,,PENDING_SOURCE_REVIEW,
P001,P001_MC01,OBS005,SFE,SFE_mJ_m2=7.0,,as reported (currently mJ m^-2 field),,,,,,,,,PENDING_SOURCE_REVIEW,
P001,P001_MC01,OBS005,SFE method,SFE_method=weak-beam dark-field STEM partial separation,,method/text,,,,,,,,,PENDING_SOURCE_REVIEW,
P001,P001_MC01,OBS005,initial FCC fraction,Initial_FCC_fraction=1.0,,as reported,,,,,,,,,PENDING_SOURCE_REVIEW,
P001,P001_MC01,OBS005,initial HCP fraction,Initial_HCP_fraction=0.0,,as reported,,,,,,,,,PENDING_SOURCE_REVIEW,
P001,P001_MC01,OBS005,DeltaG / transformation driving force,,,as reported (currently J mol^-1 field),,,,,,,,,PENDING_SOURCE_REVIEW,
P001,P001_MC01,OBS005,strain rate,Strain_rate_s-1=0.001,,as reported (currently s^-1 field),,,,,,,,,PENDING_SOURCE_REVIEW,
P001,P001_MC01,OBS005,test temperature,Test_T_K=298.0,,as reported (currently K field),,,,,,,,,PENDING_SOURCE_REVIEW,
P001,P001_MC01,OBS005,processing history,Processing_route=Same as P001_C01; local strain regions after tensile testing | Cast_method=Vacuum arc melting | Homogenization_T_K=1453.0 | Homogenization_time_h=2.0 | Hot_rolling_T_K=1373.0 | Hot_rolling_reduction_pct=50.0 | Cold_rolling_reduction_pct=80.0 | Annealing_T_K=1223.0 | Annealing_time_min=5.0 | Cooling_route=Water quench,,mixed; preserve each reported unit,,,,,,,,,PENDING_SOURCE_REVIEW,
P001,P001_MC01,OBS005,mechanical properties,,,mixed; preserve each reported unit,,,,,,,,,PENDING_SOURCE_REVIEW,
P001,P001_MC01,OBS005,TRIP evidence,Evidence_TRIP=HCP/twins almost absent at early local strain,,text/evidence,,,,,,,,,PENDING_SOURCE_REVIEW,
P001,P001_MC01,OBS005,TWIP evidence,Evidence_TWIP=No strong deformation twin contribution reported,,text/evidence,,,,,,,,,PENDING_SOURCE_REVIEW,
P001,P001_MC01,OBS005,phase-transformation evidence,HCP_lath_or_lamella_note=ECC: SF density increases with local strain | Characterization_methods=ECC; EBSD; HRTEM; neutron diffraction,,mixed; preserve each reported unit,,,,,,,,,PENDING_SOURCE_REVIEW,
P001,P001_MC01,OBS005,specimen identity,,,identifier/text,,,,,,,,,PENDING_SOURCE_REVIEW,
P001,P001_MC01,OBS005,replicate identity,,,identifier/text,,,,,,,,,PENDING_SOURCE_REVIEW,
P001,P001_MC01,OBS005,condition-to-test-series linkage,Parent_Experiment_ID=P001_PE01,,identifier/text,,,,,,,,,PENDING_SOURCE_REVIEW,
P001,P001_MC01,OBS006,grain size,Grain_size_um=14.9,,as reported (currently µm field),,,,,,,,,PENDING_SOURCE_REVIEW,
P001,P001_MC01,OBS006,SFE,SFE_mJ_m2=7.0,,as reported (currently mJ m^-2 field),,,,,,,,,PENDING_SOURCE_REVIEW,
P001,P001_MC01,OBS006,SFE method,SFE_method=weak-beam dark-field STEM partial separation,,method/text,,,,,,,,,PENDING_SOURCE_REVIEW,
P001,P001_MC01,OBS006,initial FCC fraction,Initial_FCC_fraction=1.0,,as reported,,,,,,,,,PENDING_SOURCE_REVIEW,
P001,P001_MC01,OBS006,initial HCP fraction,Initial_HCP_fraction=0.0,,as reported,,,,,,,,,PENDING_SOURCE_REVIEW,
P001,P001_MC01,OBS006,DeltaG / transformation driving force,,,as reported (currently J mol^-1 field),,,,,,,,,PENDING_SOURCE_REVIEW,
P001,P001_MC01,OBS006,strain rate,Strain_rate_s-1=0.001,,as reported (currently s^-1 field),,,,,,,,,PENDING_SOURCE_REVIEW,
P001,P001_MC01,OBS006,test temperature,Test_T_K=298.0,,as reported (currently K field),,,,,,,,,PENDING_SOURCE_REVIEW,
P001,P001_MC01,OBS006,processing history,Processing_route=Same as P001_C01; local strain regions after tensile testing | Cast_method=Vacuum arc melting | Homogenization_T_K=1453.0 | Homogenization_time_h=2.0 | Hot_rolling_T_K=1373.0 | Hot_rolling_reduction_pct=50.0 | Cold_rolling_reduction_pct=80.0 | Annealing_T_K=1223.0 | Annealing_time_min=5.0 | Cooling_route=Water quench,,mixed; preserve each reported unit,,,,,,,,,PENDING_SOURCE_REVIEW,
P001,P001_MC01,OBS006,mechanical properties,,,mixed; preserve each reported unit,,,,,,,,,PENDING_SOURCE_REVIEW,
P001,P001_MC01,OBS006,TRIP evidence,Evidence_TRIP=HCP/twins almost absent at early local strain,,text/evidence,,,,,,,,,PENDING_SOURCE_REVIEW,
P001,P001_MC01,OBS006,TWIP evidence,Evidence_TWIP=No strong deformation twin contribution reported,,text/evidence,,,,,,,,,PENDING_SOURCE_REVIEW,
P001,P001_MC01,OBS006,phase-transformation evidence,HCP_lath_or_lamella_note=ECC: SF density increases with local strain | Characterization_methods=ECC; EBSD; HRTEM; neutron diffraction,,mixed; preserve each reported unit,,,,,,,,,PENDING_SOURCE_REVIEW,
P001,P001_MC01,OBS006,specimen identity,,,identifier/text,,,,,,,,,PENDING_SOURCE_REVIEW,
P001,P001_MC01,OBS006,replicate identity,,,identifier/text,,,,,,,,,PENDING_SOURCE_REVIEW,
P001,P001_MC01,OBS006,condition-to-test-series linkage,Parent_Experiment_ID=P001_PE01,,identifier/text,,,,,,,,,PENDING_SOURCE_REVIEW,
P001,P001_MC01,OBS007,grain size,Grain_size_um=14.9,,as reported (currently µm field),,,,,,,,,PENDING_SOURCE_REVIEW,
P001,P001_MC01,OBS007,SFE,SFE_mJ_m2=7.0,,as reported (currently mJ m^-2 field),,,,,,,,,PENDING_SOURCE_REVIEW,
P001,P001_MC01,OBS007,SFE method,SFE_method=weak-beam dark-field STEM partial separation,,method/text,,,,,,,,,PENDING_SOURCE_REVIEW,
P001,P001_MC01,OBS007,initial FCC fraction,Initial_FCC_fraction=1.0,,as reported,,,,,,,,,PENDING_SOURCE_REVIEW,
P001,P001_MC01,OBS007,initial HCP fraction,Initial_HCP_fraction=0.0,,as reported,,,,,,,,,PENDING_SOURCE_REVIEW,
P001,P001_MC01,OBS007,DeltaG / transformation driving force,,,as reported (currently J mol^-1 field),,,,,,,,,PENDING_SOURCE_REVIEW,
P001,P001_MC01,OBS007,strain rate,Strain_rate_s-1=0.001,,as reported (currently s^-1 field),,,,,,,,,PENDING_SOURCE_REVIEW,
P001,P001_MC01,OBS007,test temperature,Test_T_K=298.0,,as reported (currently K field),,,,,,,,,PENDING_SOURCE_REVIEW,
P001,P001_MC01,OBS007,processing history,Processing_route=Same as P001_C01; local strain regions after tensile testing | Cast_method=Vacuum arc melting | Homogenization_T_K=1453.0 | Homogenization_time_h=2.0 | Hot_rolling_T_K=1373.0 | Hot_rolling_reduction_pct=50.0 | Cold_rolling_reduction_pct=80.0 | Annealing_T_K=1223.0 | Annealing_time_min=5.0 | Cooling_route=Water quench,,mixed; preserve each reported unit,,,,,,,,,PENDING_SOURCE_REVIEW,
P001,P001_MC01,OBS007,mechanical properties,,,mixed; preserve each reported unit,,,,,,,,,PENDING_SOURCE_REVIEW,
P001,P001_MC01,OBS007,TRIP evidence,Evidence_TRIP=HCP/twins almost absent at early local strain,,text/evidence,,,,,,,,,PENDING_SOURCE_REVIEW,
P001,P001_MC01,OBS007,TWIP evidence,Evidence_TWIP=No strong deformation twin contribution reported,,text/evidence,,,,,,,,,PENDING_SOURCE_REVIEW,
P001,P001_MC01,OBS007,phase-transformation evidence,HCP_lath_or_lamella_note=ECC: SF density increases; HCP/twins almost absent in ECC | Characterization_methods=ECC; EBSD; HRTEM; neutron diffraction,,mixed; preserve each reported unit,,,,,,,,,PENDING_SOURCE_REVIEW,
P001,P001_MC01,OBS007,specimen identity,,,identifier/text,,,,,,,,,PENDING_SOURCE_REVIEW,
P001,P001_MC01,OBS007,replicate identity,,,identifier/text,,,,,,,,,PENDING_SOURCE_REVIEW,
P001,P001_MC01,OBS007,condition-to-test-series linkage,Parent_Experiment_ID=P001_PE01,,identifier/text,,,,,,,,,PENDING_SOURCE_REVIEW,
P001,P001_MC01,OBS008,grain size,Grain_size_um=14.9,,as reported (currently µm field),,,,,,,,,PENDING_SOURCE_REVIEW,
P001,P001_MC01,OBS008,SFE,SFE_mJ_m2=7.0,,as reported (currently mJ m^-2 field),,,,,,,,,PENDING_SOURCE_REVIEW,
P001,P001_MC01,OBS008,SFE method,SFE_method=weak-beam dark-field STEM partial separation,,method/text,,,,,,,,,PENDING_SOURCE_REVIEW,
P001,P001_MC01,OBS008,initial FCC fraction,Initial_FCC_fraction=1.0,,as reported,,,,,,,,,PENDING_SOURCE_REVIEW,
P001,P001_MC01,OBS008,initial HCP fraction,Initial_HCP_fraction=0.0,,as reported,,,,,,,,,PENDING_SOURCE_REVIEW,
P001,P001_MC01,OBS008,DeltaG / transformation driving force,,,as reported (currently J mol^-1 field),,,,,,,,,PENDING_SOURCE_REVIEW,
P001,P001_MC01,OBS008,strain rate,Strain_rate_s-1=0.001,,as reported (currently s^-1 field),,,,,,,,,PENDING_SOURCE_REVIEW,
P001,P001_MC01,OBS008,test temperature,Test_T_K=298.0,,as reported (currently K field),,,,,,,,,PENDING_SOURCE_REVIEW,
P001,P001_MC01,OBS008,processing history,Processing_route=Same as P001_C01; local strain regions after tensile testing | Cast_method=Vacuum arc melting | Homogenization_T_K=1453.0 | Homogenization_time_h=2.0 | Hot_rolling_T_K=1373.0 | Hot_rolling_reduction_pct=50.0 | Cold_rolling_reduction_pct=80.0 | Annealing_T_K=1223.0 | Annealing_time_min=5.0 | Cooling_route=Water quench,,mixed; preserve each reported unit,,,,,,,,,PENDING_SOURCE_REVIEW,
P001,P001_MC01,OBS008,mechanical properties,,,mixed; preserve each reported unit,,,,,,,,,PENDING_SOURCE_REVIEW,
P001,P001_MC01,OBS008,TRIP evidence,Evidence_TRIP=EBSD/HRTEM/neutron evidence for limited HCP at high deformation,,text/evidence,,,,,,,,,PENDING_SOURCE_REVIEW,
P001,P001_MC01,OBS008,TWIP evidence,Evidence_TWIP=No strong deformation twin contribution reported,,text/evidence,,,,,,,,,PENDING_SOURCE_REVIEW,
P001,P001_MC01,OBS008,phase-transformation evidence,HCP_lath_or_lamella_note=EBSD/HRTEM: very limited HCP; SFs dominant over HCP lamella growth | Characterization_methods=ECC; EBSD; HRTEM; neutron diffraction,,mixed; preserve each reported unit,,,,,,,,,PENDING_SOURCE_REVIEW,
P001,P001_MC01,OBS008,specimen identity,,,identifier/text,,,,,,,,,PENDING_SOURCE_REVIEW,
P001,P001_MC01,OBS008,replicate identity,,,identifier/text,,,,,,,,,PENDING_SOURCE_REVIEW,
P001,P001_MC01,OBS008,condition-to-test-series linkage,Parent_Experiment_ID=P001_PE01,,identifier/text,,,,,,,,,PENDING_SOURCE_REVIEW,
P002,P002_MC01,OBS009,grain size,Grain_size_um=4.7,,as reported (currently µm field),,,,,,,,,PENDING_SOURCE_REVIEW,
P002,P002_MC01,OBS009,SFE,SFE_mJ_m2=14.0,,as reported (currently mJ m^-2 field),,,,,,,,,PENDING_SOURCE_REVIEW,
P002,P002_MC01,OBS009,SFE method,SFE_method=estimated/calculated in paper,,method/text,,,,,,,,,PENDING_SOURCE_REVIEW,
P002,P002_MC01,OBS009,initial FCC fraction,Initial_FCC_fraction=1.0,,as reported,,,,,,,,,PENDING_SOURCE_REVIEW,
P002,P002_MC01,OBS009,initial HCP fraction,Initial_HCP_fraction=0.0,,as reported,,,,,,,,,PENDING_SOURCE_REVIEW,
P002,P002_MC01,OBS009,DeltaG / transformation driving force,DeltaG_FCC_HCP_J_mol=-292.0,,as reported (currently J mol^-1 field),,,,,,,,,PENDING_SOURCE_REVIEW,
P002,P002_MC01,OBS009,strain rate,Strain_rate_s-1=0.001,,as reported (currently s^-1 field),,,,,,,,,PENDING_SOURCE_REVIEW,
P002,P002_MC01,OBS009,test temperature,Test_T_K=298.0,,as reported (currently K field),,,,,,,,,PENDING_SOURCE_REVIEW,
P002,P002_MC01,OBS009,processing history,Processing_route=Vacuum induction cast; hot rolled 900C 50%; homogenized 1200C/2h Ar; water quenched; cold rolled 70%; annealed 30 min | Cast_method=Vacuum induction melting | Homogenization_T_K=1473.0 | Homogenization_time_h=2.0 | Hot_rolling_T_K=1173.0 | Hot_rolling_reduction_pct=50.0 | Cold_rolling_reduction_pct=70.0 | Annealing_T_K=1073.0 | Annealing_time_min=30.0 | Cooling_route=Water quench,,mixed; preserve each reported unit,,,,,,,,,PENDING_SOURCE_REVIEW,
P002,P002_MC01,OBS009,mechanical properties,YS_MPa=375.0 | UTS_MPa=785.0 | Elongation_pct=77.5,,mixed; preserve each reported unit,,,,,,,,,PENDING_SOURCE_REVIEW,
P002,P002_MC01,OBS009,TRIP evidence,Evidence_TRIP=EBSD/TEM evidence for FCC→HCP where activated,,text/evidence,,,,,,,,,PENDING_SOURCE_REVIEW,
P002,P002_MC01,OBS009,TWIP evidence,Evidence_TWIP=TEM/EBSD evidence for nano-twinning where activated,,text/evidence,,,,,,,,,PENDING_SOURCE_REVIEW,
P002,P002_MC01,OBS009,phase-transformation evidence,Characterization_methods=EBSD; XRD; EDS; TEM; HAADF-STEM; DIC,,mixed; preserve each reported unit,,,,,,,,,PENDING_SOURCE_REVIEW,
P002,P002_MC01,OBS009,specimen identity,,,identifier/text,,,,,,,,,PENDING_SOURCE_REVIEW,
P002,P002_MC01,OBS009,replicate identity,,,identifier/text,,,,,,,,,PENDING_SOURCE_REVIEW,
P002,P002_MC01,OBS009,condition-to-test-series linkage,Parent_Experiment_ID=P002_PE01,,identifier/text,,,,,,,,,PENDING_SOURCE_REVIEW,
P002,P002_MC02,OBS010,grain size,,,as reported (currently µm field),,,,,,,,,PENDING_SOURCE_REVIEW,
P002,P002_MC02,OBS010,SFE,SFE_mJ_m2=14.0,,as reported (currently mJ m^-2 field),,,,,,,,,PENDING_SOURCE_REVIEW,
P002,P002_MC02,OBS010,SFE method,SFE_method=estimated/calculated in paper,,method/text,,,,,,,,,PENDING_SOURCE_REVIEW,
P002,P002_MC02,OBS010,initial FCC fraction,Initial_FCC_fraction=1.0,,as reported,,,,,,,,,PENDING_SOURCE_REVIEW,
P002,P002_MC02,OBS010,initial HCP fraction,Initial_HCP_fraction=0.0,,as reported,,,,,,,,,PENDING_SOURCE_REVIEW,
P002,P002_MC02,OBS010,DeltaG / transformation driving force,DeltaG_FCC_HCP_J_mol=-292.0,,as reported (currently J mol^-1 field),,,,,,,,,PENDING_SOURCE_REVIEW,
P002,P002_MC02,OBS010,strain rate,Strain_rate_s-1=0.001,,as reported (currently s^-1 field),,,,,,,,,PENDING_SOURCE_REVIEW,
P002,P002_MC02,OBS010,test temperature,Test_T_K=298.0,,as reported (currently K field),,,,,,,,,PENDING_SOURCE_REVIEW,
P002,P002_MC02,OBS010,processing history,Processing_route=Vacuum induction cast; hot rolled 900C 50%; homogenized 1200C/2h Ar; water quenched; cold rolled 70%; annealed 30 min | Cast_method=Vacuum induction melting | Homogenization_T_K=1473.0 | Homogenization_time_h=2.0 | Hot_rolling_T_K=1173.0 | Hot_rolling_reduction_pct=50.0 | Cold_rolling_reduction_pct=70.0 | Annealing_T_K=973.0 | Annealing_time_min=30.0 | Cooling_route=Water quench,,mixed; preserve each reported unit,,,,,,,,,PENDING_SOURCE_REVIEW,
P002,P002_MC02,OBS010,mechanical properties,YS_MPa=589.0 | UTS_MPa=865.0 | Elongation_pct=69.1,,mixed; preserve each reported unit,,,,,,,,,PENDING_SOURCE_REVIEW,
P002,P002_MC02,OBS010,TRIP evidence,Evidence_TRIP=EBSD/TEM evidence for FCC→HCP where activated,,text/evidence,,,,,,,,,PENDING_SOURCE_REVIEW,
P002,P002_MC02,OBS010,TWIP evidence,Evidence_TWIP=TEM/EBSD evidence for nano-twinning where activated,,text/evidence,,,,,,,,,PENDING_SOURCE_REVIEW,
P002,P002_MC02,OBS010,phase-transformation evidence,Characterization_methods=EBSD; XRD; EDS; TEM; HAADF-STEM; DIC,,mixed; preserve each reported unit,,,,,,,,,PENDING_SOURCE_REVIEW,
P002,P002_MC02,OBS010,specimen identity,,,identifier/text,,,,,,,,,PENDING_SOURCE_REVIEW,
P002,P002_MC02,OBS010,replicate identity,,,identifier/text,,,,,,,,,PENDING_SOURCE_REVIEW,
P002,P002_MC02,OBS010,condition-to-test-series linkage,Parent_Experiment_ID=P002_PE02,,identifier/text,,,,,,,,,PENDING_SOURCE_REVIEW,
P002,P002_MC03,OBS011,grain size,,,as reported (currently µm field),,,,,,,,,PENDING_SOURCE_REVIEW,
P002,P002_MC03,OBS011,SFE,SFE_mJ_m2=14.0,,as reported (currently mJ m^-2 field),,,,,,,,,PENDING_SOURCE_REVIEW,
P002,P002_MC03,OBS011,SFE method,SFE_method=estimated/calculated in paper,,method/text,,,,,,,,,PENDING_SOURCE_REVIEW,
P002,P002_MC03,OBS011,initial FCC fraction,Initial_FCC_fraction=1.0,,as reported,,,,,,,,,PENDING_SOURCE_REVIEW,
P002,P002_MC03,OBS011,initial HCP fraction,Initial_HCP_fraction=0.0,,as reported,,,,,,,,,PENDING_SOURCE_REVIEW,
P002,P002_MC03,OBS011,DeltaG / transformation driving force,DeltaG_FCC_HCP_J_mol=-292.0,,as reported (currently J mol^-1 field),,,,,,,,,PENDING_SOURCE_REVIEW,
P002,P002_MC03,OBS011,strain rate,Strain_rate_s-1=0.001,,as reported (currently s^-1 field),,,,,,,,,PENDING_SOURCE_REVIEW,
P002,P002_MC03,OBS011,test temperature,Test_T_K=298.0,,as reported (currently K field),,,,,,,,,PENDING_SOURCE_REVIEW,
P002,P002_MC03,OBS011,processing history,Processing_route=Vacuum induction cast; hot rolled 900C 50%; homogenized 1200C/2h Ar; water quenched; cold rolled 70%; annealed 30 min | Cast_method=Vacuum induction melting | Homogenization_T_K=1473.0 | Homogenization_time_h=2.0 | Hot_rolling_T_K=1173.0 | Hot_rolling_reduction_pct=50.0 | Cold_rolling_reduction_pct=70.0 | Annealing_T_K=873.0 | Annealing_time_min=30.0 | Cooling_route=Water quench,,mixed; preserve each reported unit,,,,,,,,,PENDING_SOURCE_REVIEW,
P002,P002_MC03,OBS011,mechanical properties,YS_MPa=1060.0,,mixed; preserve each reported unit,,,,,,,,,PENDING_SOURCE_REVIEW,
P002,P002_MC03,OBS011,TRIP evidence,Evidence_TRIP=EBSD/TEM evidence for FCC→HCP where activated,,text/evidence,,,,,,,,,PENDING_SOURCE_REVIEW,
P002,P002_MC03,OBS011,TWIP evidence,Evidence_TWIP=TEM/EBSD evidence for nano-twinning where activated,,text/evidence,,,,,,,,,PENDING_SOURCE_REVIEW,
P002,P002_MC03,OBS011,phase-transformation evidence,Characterization_methods=EBSD; XRD; EDS; TEM; HAADF-STEM; DIC,,mixed; preserve each reported unit,,,,,,,,,PENDING_SOURCE_REVIEW,
P002,P002_MC03,OBS011,specimen identity,,,identifier/text,,,,,,,,,PENDING_SOURCE_REVIEW,
P002,P002_MC03,OBS011,replicate identity,,,identifier/text,,,,,,,,,PENDING_SOURCE_REVIEW,
P002,P002_MC03,OBS011,condition-to-test-series linkage,Parent_Experiment_ID=P002_PE03,,identifier/text,,,,,,,,,PENDING_SOURCE_REVIEW,
P002,P002_MC04,OBS012,grain size,Grain_size_um=4.5,,as reported (currently µm field),,,,,,,,,PENDING_SOURCE_REVIEW,
P002,P002_MC04,OBS012,SFE,,,as reported (currently mJ m^-2 field),,,,,,,,,PENDING_SOURCE_REVIEW,
P002,P002_MC04,OBS012,SFE method,,,method/text,,,,,,,,,PENDING_SOURCE_REVIEW,
P002,P002_MC04,OBS012,initial FCC fraction,Initial_FCC_fraction=1.0,,as reported,,,,,,,,,PENDING_SOURCE_REVIEW,
P002,P002_MC04,OBS012,initial HCP fraction,Initial_HCP_fraction=0.0,,as reported,,,,,,,,,PENDING_SOURCE_REVIEW,
P002,P002_MC04,OBS012,DeltaG / transformation driving force,,,as reported (currently J mol^-1 field),,,,,,,,,PENDING_SOURCE_REVIEW,
P002,P002_MC04,OBS012,strain rate,,,as reported (currently s^-1 field),,,,,,,,,PENDING_SOURCE_REVIEW,
P002,P002_MC04,OBS012,test temperature,Test_T_K=298.0,,as reported (currently K field),,,,,,,,,PENDING_SOURCE_REVIEW,
P002,P002_MC04,OBS012,processing history,"Processing_route=Reference comparator, similar grain size",,mixed; preserve each reported unit,,,,,,,,,PENDING_SOURCE_REVIEW,
P002,P002_MC04,OBS012,mechanical properties,,,mixed; preserve each reported unit,,,,,,,,,PENDING_SOURCE_REVIEW,
P002,P002_MC04,OBS012,TRIP evidence,Evidence_TRIP=Reference comparator only,,text/evidence,,,,,,,,,PENDING_SOURCE_REVIEW,
P002,P002_MC04,OBS012,TWIP evidence,Evidence_TWIP=reported in abstract comparison,,text/evidence,,,,,,,,,PENDING_SOURCE_REVIEW,
P002,P002_MC04,OBS012,phase-transformation evidence,HCP_lath_or_lamella_note=349 | Characterization_methods=No,,mixed; preserve each reported unit,,,,,,,,,PENDING_SOURCE_REVIEW,
P002,P002_MC04,OBS012,specimen identity,,,identifier/text,,,,,,,,,PENDING_SOURCE_REVIEW,
P002,P002_MC04,OBS012,replicate identity,,,identifier/text,,,,,,,,,PENDING_SOURCE_REVIEW,
P002,P002_MC04,OBS012,condition-to-test-series linkage,Parent_Experiment_ID=P002_PE04,,identifier/text,,,,,,,,,PENDING_SOURCE_REVIEW,
P002,P002_MC05,OBS013,grain size,,,as reported (currently µm field),,,,,,,,,PENDING_SOURCE_REVIEW,
P002,P002_MC05,OBS013,SFE,SFE_mJ_m2=14.0,,as reported (currently mJ m^-2 field),,,,,,,,,PENDING_SOURCE_REVIEW,
P002,P002_MC05,OBS013,SFE method,SFE_method=estimated/calculated in paper,,method/text,,,,,,,,,PENDING_SOURCE_REVIEW,
P002,P002_MC05,OBS013,initial FCC fraction,Initial_FCC_fraction=1.0,,as reported,,,,,,,,,PENDING_SOURCE_REVIEW,
P002,P002_MC05,OBS013,initial HCP fraction,Initial_HCP_fraction=0.0,,as reported,,,,,,,,,PENDING_SOURCE_REVIEW,
P002,P002_MC05,OBS013,DeltaG / transformation driving force,DeltaG_FCC_HCP_J_mol=-292.0,,as reported (currently J mol^-1 field),,,,,,,,,PENDING_SOURCE_REVIEW,
P002,P002_MC05,OBS013,strain rate,,,as reported (currently s^-1 field),,,,,,,,,PENDING_SOURCE_REVIEW,
P002,P002_MC05,OBS013,test temperature,,,as reported (currently K field),,,,,,,,,PENDING_SOURCE_REVIEW,
P002,P002_MC05,OBS013,processing history,Processing_route=CALPHAD design condition,,mixed; preserve each reported unit,,,,,,,,,PENDING_SOURCE_REVIEW,
P002,P002_MC05,OBS013,mechanical properties,,,mixed; preserve each reported unit,,,,,,,,,PENDING_SOURCE_REVIEW,
P002,P002_MC05,OBS013,TRIP evidence,Evidence_TRIP=Keep this row for descriptor provenance; exclude from ML training labels.,,text/evidence,,,,,,,,,PENDING_SOURCE_REVIEW,
P002,P002_MC05,OBS013,TWIP evidence,,,text/evidence,,,,,,,,,PENDING_SOURCE_REVIEW,
P002,P002_MC05,OBS013,phase-transformation evidence,,,mixed; preserve each reported unit,,,,,,,,,PENDING_SOURCE_REVIEW,
P002,P002_MC05,OBS013,specimen identity,,,identifier/text,,,,,,,,,PENDING_SOURCE_REVIEW,
P002,P002_MC05,OBS013,replicate identity,,,identifier/text,,,,,,,,,PENDING_SOURCE_REVIEW,
P002,P002_MC05,OBS013,condition-to-test-series linkage,Parent_Experiment_ID=P002_PE05,,identifier/text,,,,,,,,,PENDING_SOURCE_REVIEW,
P003,P003_MC01,OBS014,grain size,Grain_size_um=4.5,,as reported (currently µm field),,,,,,,,,PENDING_SOURCE_REVIEW,
P003,P003_MC01,OBS014,SFE,SFE_mJ_m2=6.5,,as reported (currently mJ m^-2 field),,,,,,,,,PENDING_SOURCE_REVIEW,
P003,P003_MC01,OBS014,SFE method,SFE_method=reported/estimated; dynamic includes +13 mJ/m2 adiabatic increase,,method/text,,,,,,,,,PENDING_SOURCE_REVIEW,
P003,P003_MC01,OBS014,initial FCC fraction,Initial_FCC_fraction=0.63,,as reported,,,,,,,,,PENDING_SOURCE_REVIEW,
P003,P003_MC01,OBS014,initial HCP fraction,Initial_HCP_fraction=0.37,,as reported,,,,,,,,,PENDING_SOURCE_REVIEW,
P003,P003_MC01,OBS014,DeltaG / transformation driving force,,,as reported (currently J mol^-1 field),,,,,,,,,PENDING_SOURCE_REVIEW,
P003,P003_MC01,OBS014,strain rate,Strain_rate_s-1=0.001,,as reported (currently s^-1 field),,,,,,,,,PENDING_SOURCE_REVIEW,
P003,P003_MC01,OBS014,test temperature,Test_T_K=300.0,,as reported (currently K field),,,,,,,,,PENDING_SOURCE_REVIEW,
P003,P003_MC01,OBS014,processing history,Processing_route=Vacuum cast in Ar; hot-forged 1200C; hot-rolled 900C 50%; solution 1200C/2h; cold-rolled 60%; annealed 900C/3min salt bath; air cooled | Cast_method=Vacuum melting | Homogenization_T_K=1473.0 | Homogenization_time_h=2.0 | Hot_rolling_T_K=1173.0 | Hot_rolling_reduction_pct=50.0 | Cold_rolling_reduction_pct=60.0 | Annealing_T_K=1173.0 | Annealing_time_min=3.0 | Cooling_route=air cooling,,mixed; preserve each reported unit,,,,,,,,,PENDING_SOURCE_REVIEW,
P003,P003_MC01,OBS014,mechanical properties,YS_MPa=280.0 | UTS_MPa=720.0 | Uniform_elongation_pct=64.2,,mixed; preserve each reported unit,,,,,,,,,PENDING_SOURCE_REVIEW,
P003,P003_MC01,OBS014,TRIP evidence,Evidence_TRIP=EBSD/TEM show deformation-induced martensite and reverse transformation depending on strain rate,,text/evidence,,,,,,,,,PENDING_SOURCE_REVIEW,
P003,P003_MC01,OBS014,TWIP evidence,Evidence_TWIP=TEM identifies deformation twins; dynamic loading makes twinning dominant at later strain,,text/evidence,,,,,,,,,PENDING_SOURCE_REVIEW,
P003,P003_MC01,OBS014,phase-transformation evidence,"HCP_fraction_at_condition=0.47 | HCP_lath_or_lamella_note=At 50% cross-section reduction: HCP fraction 47%, 24%, 18% for 10^-3, 1, 10^3 s^-1 respectively | Characterization_methods=Tensile; DSC; dilatometry; SEM/EBSD; TEM",,mixed; preserve each reported unit,,,,,,,,,PENDING_SOURCE_REVIEW,
P003,P003_MC01,OBS014,specimen identity,,,identifier/text,,,,,,,,,PENDING_SOURCE_REVIEW,
P003,P003_MC01,OBS014,replicate identity,,,identifier/text,,,,,,,,,PENDING_SOURCE_REVIEW,
P003,P003_MC01,OBS014,condition-to-test-series linkage,Parent_Experiment_ID=P003_PE01,,identifier/text,,,,,,,,,PENDING_SOURCE_REVIEW,
P003,P003_MC02,OBS015,grain size,Grain_size_um=4.5,,as reported (currently µm field),,,,,,,,,PENDING_SOURCE_REVIEW,
P003,P003_MC02,OBS015,SFE,SFE_mJ_m2=6.5,,as reported (currently mJ m^-2 field),,,,,,,,,PENDING_SOURCE_REVIEW,
P003,P003_MC02,OBS015,SFE method,SFE_method=reported/estimated; dynamic includes +13 mJ/m2 adiabatic increase,,method/text,,,,,,,,,PENDING_SOURCE_REVIEW,
P003,P003_MC02,OBS015,initial FCC fraction,Initial_FCC_fraction=0.63,,as reported,,,,,,,,,PENDING_SOURCE_REVIEW,
P003,P003_MC02,OBS015,initial HCP fraction,Initial_HCP_fraction=0.37,,as reported,,,,,,,,,PENDING_SOURCE_REVIEW,
P003,P003_MC02,OBS015,DeltaG / transformation driving force,,,as reported (currently J mol^-1 field),,,,,,,,,PENDING_SOURCE_REVIEW,
P003,P003_MC02,OBS015,strain rate,Strain_rate_s-1=0.01,,as reported (currently s^-1 field),,,,,,,,,PENDING_SOURCE_REVIEW,
P003,P003_MC02,OBS015,test temperature,Test_T_K=300.0,,as reported (currently K field),,,,,,,,,PENDING_SOURCE_REVIEW,
P003,P003_MC02,OBS015,processing history,Processing_route=Vacuum cast in Ar; hot-forged 1200C; hot-rolled 900C 50%; solution 1200C/2h; cold-rolled 60%; annealed 900C/3min salt bath; air cooled | Cast_method=Vacuum melting | Homogenization_T_K=1473.0 | Homogenization_time_h=2.0 | Hot_rolling_T_K=1173.0 | Hot_rolling_reduction_pct=50.0 | Cold_rolling_reduction_pct=60.0 | Annealing_T_K=1173.0 | Annealing_time_min=3.0 | Cooling_route=air cooling,,mixed; preserve each reported unit,,,,,,,,,PENDING_SOURCE_REVIEW,
P003,P003_MC02,OBS015,mechanical properties,,,mixed; preserve each reported unit,,,,,,,,,PENDING_SOURCE_REVIEW,
P003,P003_MC02,OBS015,TRIP evidence,Evidence_TRIP=EBSD/TEM show deformation-induced martensite and reverse transformation depending on strain rate,,text/evidence,,,,,,,,,PENDING_SOURCE_REVIEW,
P003,P003_MC02,OBS015,TWIP evidence,Evidence_TWIP=TEM identifies deformation twins; dynamic loading makes twinning dominant at later strain,,text/evidence,,,,,,,,,PENDING_SOURCE_REVIEW,
P003,P003_MC02,OBS015,phase-transformation evidence,Characterization_methods=Tensile; DSC; dilatometry; SEM/EBSD; TEM,,mixed; preserve each reported unit,,,,,,,,,PENDING_SOURCE_REVIEW,
P003,P003_MC02,OBS015,specimen identity,,,identifier/text,,,,,,,,,PENDING_SOURCE_REVIEW,
P003,P003_MC02,OBS015,replicate identity,,,identifier/text,,,,,,,,,PENDING_SOURCE_REVIEW,
P003,P003_MC02,OBS015,condition-to-test-series linkage,Parent_Experiment_ID=P003_PE02,,identifier/text,,,,,,,,,PENDING_SOURCE_REVIEW,
P003,P003_MC03,OBS016,grain size,Grain_size_um=4.5,,as reported (currently µm field),,,,,,,,,PENDING_SOURCE_REVIEW,
P003,P003_MC03,OBS016,SFE,SFE_mJ_m2=6.5,,as reported (currently mJ m^-2 field),,,,,,,,,PENDING_SOURCE_REVIEW,
P003,P003_MC03,OBS016,SFE method,SFE_method=reported/estimated; dynamic includes +13 mJ/m2 adiabatic increase,,method/text,,,,,,,,,PENDING_SOURCE_REVIEW,
P003,P003_MC03,OBS016,initial FCC fraction,Initial_FCC_fraction=0.63,,as reported,,,,,,,,,PENDING_SOURCE_REVIEW,
P003,P003_MC03,OBS016,initial HCP fraction,Initial_HCP_fraction=0.37,,as reported,,,,,,,,,PENDING_SOURCE_REVIEW,
P003,P003_MC03,OBS016,DeltaG / transformation driving force,,,as reported (currently J mol^-1 field),,,,,,,,,PENDING_SOURCE_REVIEW,
P003,P003_MC03,OBS016,strain rate,Strain_rate_s-1=0.1,,as reported (currently s^-1 field),,,,,,,,,PENDING_SOURCE_REVIEW,
P003,P003_MC03,OBS016,test temperature,Test_T_K=300.0,,as reported (currently K field),,,,,,,,,PENDING_SOURCE_REVIEW,
P003,P003_MC03,OBS016,processing history,Processing_route=Vacuum cast in Ar; hot-forged 1200C; hot-rolled 900C 50%; solution 1200C/2h; cold-rolled 60%; annealed 900C/3min salt bath; air cooled | Cast_method=Vacuum melting | Homogenization_T_K=1473.0 | Homogenization_time_h=2.0 | Hot_rolling_T_K=1173.0 | Hot_rolling_reduction_pct=50.0 | Cold_rolling_reduction_pct=60.0 | Annealing_T_K=1173.0 | Annealing_time_min=3.0 | Cooling_route=air cooling,,mixed; preserve each reported unit,,,,,,,,,PENDING_SOURCE_REVIEW,
P003,P003_MC03,OBS016,mechanical properties,,,mixed; preserve each reported unit,,,,,,,,,PENDING_SOURCE_REVIEW,
P003,P003_MC03,OBS016,TRIP evidence,Evidence_TRIP=EBSD/TEM show deformation-induced martensite and reverse transformation depending on strain rate,,text/evidence,,,,,,,,,PENDING_SOURCE_REVIEW,
P003,P003_MC03,OBS016,TWIP evidence,Evidence_TWIP=TEM identifies deformation twins; dynamic loading makes twinning dominant at later strain,,text/evidence,,,,,,,,,PENDING_SOURCE_REVIEW,
P003,P003_MC03,OBS016,phase-transformation evidence,Characterization_methods=Tensile; DSC; dilatometry; SEM/EBSD; TEM,,mixed; preserve each reported unit,,,,,,,,,PENDING_SOURCE_REVIEW,
P003,P003_MC03,OBS016,specimen identity,,,identifier/text,,,,,,,,,PENDING_SOURCE_REVIEW,
P003,P003_MC03,OBS016,replicate identity,,,identifier/text,,,,,,,,,PENDING_SOURCE_REVIEW,
P003,P003_MC03,OBS016,condition-to-test-series linkage,Parent_Experiment_ID=P003_PE03,,identifier/text,,,,,,,,,PENDING_SOURCE_REVIEW,
P003,P003_MC04,OBS017,grain size,Grain_size_um=4.5,,as reported (currently µm field),,,,,,,,,PENDING_SOURCE_REVIEW,
P003,P003_MC04,OBS017,SFE,SFE_mJ_m2=6.5,,as reported (currently mJ m^-2 field),,,,,,,,,PENDING_SOURCE_REVIEW,
P003,P003_MC04,OBS017,SFE method,SFE_method=reported/estimated; dynamic includes +13 mJ/m2 adiabatic increase,,method/text,,,,,,,,,PENDING_SOURCE_REVIEW,
P003,P003_MC04,OBS017,initial FCC fraction,Initial_FCC_fraction=0.63,,as reported,,,,,,,,,PENDING_SOURCE_REVIEW,
P003,P003_MC04,OBS017,initial HCP fraction,Initial_HCP_fraction=0.37,,as reported,,,,,,,,,PENDING_SOURCE_REVIEW,
P003,P003_MC04,OBS017,DeltaG / transformation driving force,,,as reported (currently J mol^-1 field),,,,,,,,,PENDING_SOURCE_REVIEW,
P003,P003_MC04,OBS017,strain rate,Strain_rate_s-1=1.0,,as reported (currently s^-1 field),,,,,,,,,PENDING_SOURCE_REVIEW,
P003,P003_MC04,OBS017,test temperature,Test_T_K=300.0,,as reported (currently K field),,,,,,,,,PENDING_SOURCE_REVIEW,
P003,P003_MC04,OBS017,processing history,Processing_route=Vacuum cast in Ar; hot-forged 1200C; hot-rolled 900C 50%; solution 1200C/2h; cold-rolled 60%; annealed 900C/3min salt bath; air cooled | Cast_method=Vacuum melting | Homogenization_T_K=1473.0 | Homogenization_time_h=2.0 | Hot_rolling_T_K=1173.0 | Hot_rolling_reduction_pct=50.0 | Cold_rolling_reduction_pct=60.0 | Annealing_T_K=1173.0 | Annealing_time_min=3.0 | Cooling_route=air cooling,,mixed; preserve each reported unit,,,,,,,,,PENDING_SOURCE_REVIEW,
