Repository: abolghasemkazemi/ATI_ML_Project

# HEA deformation-mechanism data layout

This directory supports the generalized, physics-informed high-entropy alloy
(HEA) deformation-mechanism workflow:

`composition + processing -> CALPHAD/thermodynamics -> SFE -> microstructure -> ML -> mechanism`

## Directories

- `raw/`: immutable source material. Never overwrite, normalize, or impute a raw
  observation.
- `processed/`: versioned, provenance-linked derived and harmonized artifacts.
  Existing recovery datasets remain unchanged.
- `schemas/`: prospective dataset contracts, beginning with
  [`HEA_deformation_mechanism_schema.md`](schemas/HEA_deformation_mechanism_schema.md).

File: data/interim/scientific_data_recovery.csv (part 3 of 5)
Paper_ID,ML_Condition_ID,Observation_ID,Feature_Name,Original_Value,Recovered_Value,Units,Evidence_Type,Evidence_Location,Page,Figure,Table,Section,Extraction_Method,Confidence,Reviewer_Status,Reviewer_Notes
P007,P007_MC03,OBS035,DeltaG / transformation driving force,,,as reported (currently J mol^-1 field),,,,,,,,,PENDING_SOURCE_REVIEW,
P007,P007_MC03,OBS035,strain rate,Strain_rate_s-1=0.001,,as reported (currently s^-1 field),,,,,,,,,PENDING_SOURCE_REVIEW,
P007,P007_MC03,OBS035,test temperature,Test_T_K=298.0,,as reported (currently K field),,,,,,,,,PENDING_SOURCE_REVIEW,
P007,P007_MC03,OBS035,processing history,Processing_route=VIM; homogenize 1200C/2h; hot roll; cold roll 50%; anneal 600C | Homogenization_T_K=1473.0 | Homogenization_time_h=2.0 | Cold_rolling_reduction_pct=50.0 | Annealing_T_K=873.0 | Annealing_time_min=300.0,,mixed; preserve each reported unit,,,,,,,,,PENDING_SOURCE_REVIEW,
P007,P007_MC03,OBS035,mechanical properties,YS_MPa=735.0 | UTS_MPa=1038.0 | Elongation_pct=43.0,,mixed; preserve each reported unit,,,,,,,,,PENDING_SOURCE_REVIEW,
P007,P007_MC03,OBS035,TRIP evidence,Evidence_TRIP=TEM/XRD evidence for deformation-induced ε and reverse transformation,,text/evidence,,,,,,,,,PENDING_SOURCE_REVIEW,
P007,P007_MC03,OBS035,TWIP evidence,Evidence_TWIP=TEM deformation twins for short annealing times,,text/evidence,,,,,,,,,PENDING_SOURCE_REVIEW,
P007,P007_MC03,OBS035,phase-transformation evidence,Characterization_methods=XRD; BSE; EBSD/GOS/KAM; TEM; STEM-EDS,,mixed; preserve each reported unit,,,,,,,,,PENDING_SOURCE_REVIEW,
P007,P007_MC03,OBS035,specimen identity,,,identifier/text,,,,,,,,,PENDING_SOURCE_REVIEW,
P007,P007_MC03,OBS035,replicate identity,,,identifier/text,,,,,,,,,PENDING_SOURCE_REVIEW,
P007,P007_MC03,OBS035,condition-to-test-series linkage,Parent_Experiment_ID=P007_PE03,,identifier/text,,,,,,,,,PENDING_SOURCE_REVIEW,
P007,P007_MC04,OBS036,grain size,Grain_size_um=1.4,,as reported (currently µm field),,,,,,,,,PENDING_SOURCE_REVIEW,
P007,P007_MC04,OBS036,SFE,,,as reported (currently mJ m^-2 field),,,,,,,,,PENDING_SOURCE_REVIEW,
P007,P007_MC04,OBS036,SFE method,,,method/text,,,,,,,,,PENDING_SOURCE_REVIEW,
P007,P007_MC04,OBS036,initial FCC fraction,Initial_FCC_fraction=1.0,,as reported,,,,,,,,,PENDING_SOURCE_REVIEW,
P007,P007_MC04,OBS036,initial HCP fraction,,,as reported,,,,,,,,,PENDING_SOURCE_REVIEW,
P007,P007_MC04,OBS036,DeltaG / transformation driving force,,,as reported (currently J mol^-1 field),,,,,,,,,PENDING_SOURCE_REVIEW,
P007,P007_MC04,OBS036,strain rate,Strain_rate_s-1=0.001,,as reported (currently s^-1 field),,,,,,,,,PENDING_SOURCE_REVIEW,
P007,P007_MC04,OBS036,test temperature,Test_T_K=298.0,,as reported (currently K field),,,,,,,,,PENDING_SOURCE_REVIEW,
P007,P007_MC04,OBS036,processing history,Processing_route=VIM; homogenize 1200C/2h; hot roll; cold roll 50%; anneal 600C | Homogenization_T_K=1473.0 | Homogenization_time_h=2.0 | Cold_rolling_reduction_pct=50.0 | Annealing_T_K=873.0 | Annealing_time_min=600.0,,mixed; preserve each reported unit,,,,,,,,,PENDING_SOURCE_REVIEW,
P007,P007_MC04,OBS036,mechanical properties,YS_MPa=699.0 | UTS_MPa=1041.0 | Elongation_pct=45.0,,mixed; preserve each reported unit,,,,,,,,,PENDING_SOURCE_REVIEW,
P007,P007_MC04,OBS036,TRIP evidence,Evidence_TRIP=TEM/XRD evidence for deformation-induced ε and reverse transformation,,text/evidence,,,,,,,,,PENDING_SOURCE_REVIEW,
P007,P007_MC04,OBS036,TWIP evidence,Evidence_TWIP=TEM deformation twins for short annealing times,,text/evidence,,,,,,,,,PENDING_SOURCE_REVIEW,
P007,P007_MC04,OBS036,phase-transformation evidence,Characterization_methods=XRD; BSE; EBSD/GOS/KAM; TEM; STEM-EDS,,mixed; preserve each reported unit,,,,,,,,,PENDING_SOURCE_REVIEW,
P007,P007_MC04,OBS036,specimen identity,,,identifier/text,,,,,,,,,PENDING_SOURCE_REVIEW,
P007,P007_MC04,OBS036,replicate identity,,,identifier/text,,,,,,,,,PENDING_SOURCE_REVIEW,
P007,P007_MC04,OBS036,condition-to-test-series linkage,Parent_Experiment_ID=P007_PE04,,identifier/text,,,,,,,,,PENDING_SOURCE_REVIEW,
P007,P007_MC05,OBS037,grain size,Grain_size_um=1.4,,as reported (currently µm field),,,,,,,,,PENDING_SOURCE_REVIEW,
P007,P007_MC05,OBS037,SFE,,,as reported (currently mJ m^-2 field),,,,,,,,,PENDING_SOURCE_REVIEW,
P007,P007_MC05,OBS037,SFE method,,,method/text,,,,,,,,,PENDING_SOURCE_REVIEW,
P007,P007_MC05,OBS037,initial FCC fraction,Initial_FCC_fraction=1.0,,as reported,,,,,,,,,PENDING_SOURCE_REVIEW,
P007,P007_MC05,OBS037,initial HCP fraction,,,as reported,,,,,,,,,PENDING_SOURCE_REVIEW,
P007,P007_MC05,OBS037,DeltaG / transformation driving force,,,as reported (currently J mol^-1 field),,,,,,,,,PENDING_SOURCE_REVIEW,
P007,P007_MC05,OBS037,strain rate,Strain_rate_s-1=0.001,,as reported (currently s^-1 field),,,,,,,,,PENDING_SOURCE_REVIEW,
P007,P007_MC05,OBS037,test temperature,Test_T_K=298.0,,as reported (currently K field),,,,,,,,,PENDING_SOURCE_REVIEW,
P007,P007_MC05,OBS037,processing history,Processing_route=VIM; homogenize 1200C/2h; hot roll; cold roll 50%; anneal 600C | Homogenization_T_K=1473.0 | Homogenization_time_h=2.0 | Cold_rolling_reduction_pct=50.0 | Annealing_T_K=873.0 | Annealing_time_min=4320.0,,mixed; preserve each reported unit,,,,,,,,,PENDING_SOURCE_REVIEW,
P007,P007_MC05,OBS037,mechanical properties,YS_MPa=689.0 | UTS_MPa=1077.0 | Elongation_pct=37.0,,mixed; preserve each reported unit,,,,,,,,,PENDING_SOURCE_REVIEW,
P007,P007_MC05,OBS037,TRIP evidence,Evidence_TRIP=TEM/XRD evidence for deformation-induced ε and reverse transformation,,text/evidence,,,,,,,,,PENDING_SOURCE_REVIEW,
P007,P007_MC05,OBS037,TWIP evidence,Evidence_TWIP=TEM deformation twins for short annealing times,,text/evidence,,,,,,,,,PENDING_SOURCE_REVIEW,
P007,P007_MC05,OBS037,phase-transformation evidence,Characterization_methods=XRD; BSE; EBSD/GOS/KAM; TEM; STEM-EDS,,mixed; preserve each reported unit,,,,,,,,,PENDING_SOURCE_REVIEW,
P007,P007_MC05,OBS037,specimen identity,,,identifier/text,,,,,,,,,PENDING_SOURCE_REVIEW,
P007,P007_MC05,OBS037,replicate identity,,,identifier/text,,,,,,,,,PENDING_SOURCE_REVIEW,
P007,P007_MC05,OBS037,condition-to-test-series linkage,Parent_Experiment_ID=P007_PE05,,identifier/text,,,,,,,,,PENDING_SOURCE_REVIEW,
P008,P008_MC01,OBS038,grain size,,,as reported (currently µm field),,,,,,,,,PENDING_SOURCE_REVIEW,
P008,P008_MC01,OBS038,SFE,,,as reported (currently mJ m^-2 field),,,,,,,,,PENDING_SOURCE_REVIEW,
P008,P008_MC01,OBS038,SFE method,,,method/text,,,,,,,,,PENDING_SOURCE_REVIEW,
P008,P008_MC01,OBS038,initial FCC fraction,,,as reported,,,,,,,,,PENDING_SOURCE_REVIEW,
P008,P008_MC01,OBS038,initial HCP fraction,,,as reported,,,,,,,,,PENDING_SOURCE_REVIEW,
P008,P008_MC01,OBS038,DeltaG / transformation driving force,,,as reported (currently J mol^-1 field),,,,,,,,,PENDING_SOURCE_REVIEW,
P008,P008_MC01,OBS038,strain rate,Strain_rate_s-1=0.001,,as reported (currently s^-1 field),,,,,,,,,PENDING_SOURCE_REVIEW,
P008,P008_MC01,OBS038,test temperature,Test_T_K=298.0,,as reported (currently K field),,,,,,,,,PENDING_SOURCE_REVIEW,
P008,P008_MC01,OBS038,processing history,Processing_route=Base alloy reference; thermomechanically processed | Homogenization_T_K=1473.0 | Homogenization_time_h=2.0 | Cold_rolling_reduction_pct=60.0,,mixed; preserve each reported unit,,,,,,,,,PENDING_SOURCE_REVIEW,
P008,P008_MC01,OBS038,mechanical properties,YS_MPa=210.0,,mixed; preserve each reported unit,,,,,,,,,PENDING_SOURCE_REVIEW,
P008,P008_MC01,OBS038,TRIP evidence,Evidence_TRIP=Paper states base alloy dominated by martensitic transformation,,text/evidence,,,,,,,,,PENDING_SOURCE_REVIEW,
P008,P008_MC01,OBS038,TWIP evidence,Evidence_TWIP=Not assigned until condition-specific twin evidence is extracted,,text/evidence,,,,,,,,,PENDING_SOURCE_REVIEW,
P008,P008_MC01,OBS038,phase-transformation evidence,Characterization_methods=SEM; EBSD; TEM; XRD,,mixed; preserve each reported unit,,,,,,,,,PENDING_SOURCE_REVIEW,
P008,P008_MC01,OBS038,specimen identity,,,identifier/text,,,,,,,,,PENDING_SOURCE_REVIEW,
P008,P008_MC01,OBS038,replicate identity,,,identifier/text,,,,,,,,,PENDING_SOURCE_REVIEW,
P008,P008_MC01,OBS038,condition-to-test-series linkage,Parent_Experiment_ID=P008_PE01,,identifier/text,,,,,,,,,PENDING_SOURCE_REVIEW,
P008,P008_MC02,OBS039,grain size,,,as reported (currently µm field),,,,,,,,,PENDING_SOURCE_REVIEW,
P008,P008_MC02,OBS039,SFE,,,as reported (currently mJ m^-2 field),,,,,,,,,PENDING_SOURCE_REVIEW,
P008,P008_MC02,OBS039,SFE method,,,method/text,,,,,,,,,PENDING_SOURCE_REVIEW,
P008,P008_MC02,OBS039,initial FCC fraction,,,as reported,,,,,,,,,PENDING_SOURCE_REVIEW,
P008,P008_MC02,OBS039,initial HCP fraction,,,as reported,,,,,,,,,PENDING_SOURCE_REVIEW,
P008,P008_MC02,OBS039,DeltaG / transformation driving force,,,as reported (currently J mol^-1 field),,,,,,,,,PENDING_SOURCE_REVIEW,
P008,P008_MC02,OBS039,strain rate,Strain_rate_s-1=0.001,,as reported (currently s^-1 field),,,,,,,,,PENDING_SOURCE_REVIEW,
P008,P008_MC02,OBS039,test temperature,Test_T_K=298.0,,as reported (currently K field),,,,,,,,,PENDING_SOURCE_REVIEW,
P008,P008_MC02,OBS039,processing history,Processing_route=High-N alloy; thermomechanical processing producing multi-heterostructure | Homogenization_T_K=1473.0 | Homogenization_time_h=2.0 | Cold_rolling_reduction_pct=60.0 | Annealing_T_K=1023.0 | Annealing_time_min=3.0,,mixed; preserve each reported unit,,,,,,,,,PENDING_SOURCE_REVIEW,
P008,P008_MC02,OBS039,mechanical properties,YS_MPa=1310.0 | Elongation_pct=16.5 | Uniform_elongation_pct=16.5,,mixed; preserve each reported unit,,,,,,,,,PENDING_SOURCE_REVIEW,
P008,P008_MC02,OBS039,TRIP evidence,Evidence_TRIP=Paper explicitly states dominant mechanism changes away from martensitic transformation,,text/evidence,,,,,,,,,PENDING_SOURCE_REVIEW,
P008,P008_MC02,OBS039,TWIP evidence,Evidence_TWIP=TEM/EBSD evidence; twinning becomes dominant,,text/evidence,,,,,,,,,PENDING_SOURCE_REVIEW,
P008,P008_MC02,OBS039,phase-transformation evidence,Characterization_methods=SEM; EBSD; TEM; APT,,mixed; preserve each reported unit,,,,,,,,,PENDING_SOURCE_REVIEW,
P008,P008_MC02,OBS039,specimen identity,,,identifier/text,,,,,,,,,PENDING_SOURCE_REVIEW,
P008,P008_MC02,OBS039,replicate identity,,,identifier/text,,,,,,,,,PENDING_SOURCE_REVIEW,
P008,P008_MC02,OBS039,condition-to-test-series linkage,Parent_Experiment_ID=P008_PE02,,identifier/text,,,,,,,,,PENDING_SOURCE_REVIEW,
P010,P010_MC01,OBS040,grain size,,,as reported (currently µm field),,,,,,,,,PENDING_SOURCE_REVIEW,
P010,P010_MC01,OBS040,SFE,,,as reported (currently mJ m^-2 field),,,,,,,,,PENDING_SOURCE_REVIEW,
P010,P010_MC01,OBS040,SFE method,,,method/text,,,,,,,,,PENDING_SOURCE_REVIEW,
P010,P010_MC01,OBS040,initial FCC fraction,,,as reported,,,,,,,,,PENDING_SOURCE_REVIEW,
P010,P010_MC01,OBS040,initial HCP fraction,,,as reported,,,,,,,,,PENDING_SOURCE_REVIEW,
P010,P010_MC01,OBS040,DeltaG / transformation driving force,,,as reported (currently J mol^-1 field),,,,,,,,,PENDING_SOURCE_REVIEW,
P010,P010_MC01,OBS040,strain rate,Strain_rate_s-1=0.001,,as reported (currently s^-1 field),,,,,,,,,PENDING_SOURCE_REVIEW,
P010,P010_MC01,OBS040,test temperature,Test_T_K=298.0,,as reported (currently K field),,,,,,,,,PENDING_SOURCE_REVIEW,
P010,P010_MC01,OBS040,processing history,Processing_route=Synthesized after ab-initio compositional screening; tensile + magnetic/microstructure characterization,,mixed; preserve each reported unit,,,,,,,,,PENDING_SOURCE_REVIEW,
P010,P010_MC01,OBS040,mechanical properties,,,mixed; preserve each reported unit,,,,,,,,,PENDING_SOURCE_REVIEW,
P010,P010_MC01,OBS040,TRIP evidence,Evidence_TRIP=XRD/EBSD/TEM phase evidence and alloy-level mechanism assignment,,text/evidence,,,,,,,,,PENDING_SOURCE_REVIEW,
P010,P010_MC01,OBS040,TWIP evidence,Evidence_TWIP=TEM/EBSD/ECCI local-strain mechanism evidence; alloy-level comparison,,text/evidence,,,,,,,,,PENDING_SOURCE_REVIEW,
P010,P010_MC01,OBS040,phase-transformation evidence,Characterization_methods=XRD; EBSD; ECCI; TEM; magnetic measurements,,mixed; preserve each reported unit,,,,,,,,,PENDING_SOURCE_REVIEW,
P010,P010_MC01,OBS040,specimen identity,,,identifier/text,,,,,,,,,PENDING_SOURCE_REVIEW,
P010,P010_MC01,OBS040,replicate identity,,,identifier/text,,,,,,,,,PENDING_SOURCE_REVIEW,
P010,P010_MC01,OBS040,condition-to-test-series linkage,Parent_Experiment_ID=P010_PE01,,identifier/text,,,,,,,,,PENDING_SOURCE_REVIEW,
P010,P010_MC02,OBS041,grain size,,,as reported (currently µm field),,,,,,,,,PENDING_SOURCE_REVIEW,
P010,P010_MC02,OBS041,SFE,,,as reported (currently mJ m^-2 field),,,,,,,,,PENDING_SOURCE_REVIEW,
P010,P010_MC02,OBS041,SFE method,,,method/text,,,,,,,,,PENDING_SOURCE_REVIEW,
P010,P010_MC02,OBS041,initial FCC fraction,,,as reported,,,,,,,,,PENDING_SOURCE_REVIEW,
P010,P010_MC02,OBS041,initial HCP fraction,,,as reported,,,,,,,,,PENDING_SOURCE_REVIEW,
P010,P010_MC02,OBS041,DeltaG / transformation driving force,,,as reported (currently J mol^-1 field),,,,,,,,,PENDING_SOURCE_REVIEW,
P010,P010_MC02,OBS041,strain rate,Strain_rate_s-1=0.001,,as reported (currently s^-1 field),,,,,,,,,PENDING_SOURCE_REVIEW,
P010,P010_MC02,OBS041,test temperature,Test_T_K=298.0,,as reported (currently K field),,,,,,,,,PENDING_SOURCE_REVIEW,
P010,P010_MC02,OBS041,processing history,Processing_route=Synthesized after ab-initio compositional screening; tensile + magnetic/microstructure characterization,,mixed; preserve each reported unit,,,,,,,,,PENDING_SOURCE_REVIEW,
P010,P010_MC02,OBS041,mechanical properties,,,mixed; preserve each reported unit,,,,,,,,,PENDING_SOURCE_REVIEW,
P010,P010_MC02,OBS041,TRIP evidence,Evidence_TRIP=XRD/EBSD/TEM phase evidence and alloy-level mechanism assignment,,text/evidence,,,,,,,,,PENDING_SOURCE_REVIEW,
P010,P010_MC02,OBS041,TWIP evidence,Evidence_TWIP=TEM/EBSD/ECCI local-strain mechanism evidence; alloy-level comparison,,text/evidence,,,,,,,,,PENDING_SOURCE_REVIEW,
P010,P010_MC02,OBS041,phase-transformation evidence,Characterization_methods=XRD; EBSD; ECCI; TEM; magnetic measurements,,mixed; preserve each reported unit,,,,,,,,,PENDING_SOURCE_REVIEW,
P010,P010_MC02,OBS041,specimen identity,,,identifier/text,,,,,,,,,PENDING_SOURCE_REVIEW,
P010,P010_MC02,OBS041,replicate identity,,,identifier/text,,,,,,,,,PENDING_SOURCE_REVIEW,
P010,P010_MC02,OBS041,condition-to-test-series linkage,Parent_Experiment_ID=P010_PE02,,identifier/text,,,,,,,,,PENDING_SOURCE_REVIEW,
P010,P010_MC03,OBS042,grain size,,,as reported (currently µm field),,,,,,,,,PENDING_SOURCE_REVIEW,
P010,P010_MC03,OBS042,SFE,,,as reported (currently mJ m^-2 field),,,,,,,,,PENDING_SOURCE_REVIEW,
P010,P010_MC03,OBS042,SFE method,,,method/text,,,,,,,,,PENDING_SOURCE_REVIEW,
P010,P010_MC03,OBS042,initial FCC fraction,,,as reported,,,,,,,,,PENDING_SOURCE_REVIEW,
P010,P010_MC03,OBS042,initial HCP fraction,,,as reported,,,,,,,,,PENDING_SOURCE_REVIEW,
P010,P010_MC03,OBS042,DeltaG / transformation driving force,,,as reported (currently J mol^-1 field),,,,,,,,,PENDING_SOURCE_REVIEW,
P010,P010_MC03,OBS042,strain rate,Strain_rate_s-1=0.001,,as reported (currently s^-1 field),,,,,,,,,PENDING_SOURCE_REVIEW,
P010,P010_MC03,OBS042,test temperature,Test_T_K=298.0,,as reported (currently K field),,,,,,,,,PENDING_SOURCE_REVIEW,
P010,P010_MC03,OBS042,processing history,Processing_route=Synthesized after ab-initio compositional screening; tensile + magnetic/microstructure characterization,,mixed; preserve each reported unit,,,,,,,,,PENDING_SOURCE_REVIEW,
P010,P010_MC03,OBS042,mechanical properties,,,mixed; preserve each reported unit,,,,,,,,,PENDING_SOURCE_REVIEW,
P010,P010_MC03,OBS042,TRIP evidence,Evidence_TRIP=XRD/EBSD/TEM phase evidence and alloy-level mechanism assignment,,text/evidence,,,,,,,,,PENDING_SOURCE_REVIEW,
P010,P010_MC03,OBS042,TWIP evidence,Evidence_TWIP=TEM/EBSD/ECCI local-strain mechanism evidence; alloy-level comparison,,text/evidence,,,,,,,,,PENDING_SOURCE_REVIEW,
P010,P010_MC03,OBS042,phase-transformation evidence,Characterization_methods=XRD; EBSD; ECCI; TEM; magnetic measurements,,mixed; preserve each reported unit,,,,,,,,,PENDING_SOURCE_REVIEW,
P010,P010_MC03,OBS042,specimen identity,,,identifier/text,,,,,,,,,PENDING_SOURCE_REVIEW,
P010,P010_MC03,OBS042,replicate identity,,,identifier/text,,,,,,,,,PENDING_SOURCE_REVIEW,
P010,P010_MC03,OBS042,condition-to-test-series linkage,Parent_Experiment_ID=P010_PE03,,identifier/text,,,,,,,,,PENDING_SOURCE_REVIEW,
P009,P009_MC01,OBS043,grain size,,,as reported (currently µm field),,,,,,,,,PENDING_SOURCE_REVIEW,
P009,P009_MC01,OBS043,SFE,,,as reported (currently mJ m^-2 field),,,,,,,,,PENDING_SOURCE_REVIEW,
P009,P009_MC01,OBS043,SFE method,,,method/text,,,,,,,,,PENDING_SOURCE_REVIEW,
P009,P009_MC01,OBS043,initial FCC fraction,,,as reported,,,,,,,,,PENDING_SOURCE_REVIEW,
P009,P009_MC01,OBS043,initial HCP fraction,,,as reported,,,,,,,,,PENDING_SOURCE_REVIEW,
P009,P009_MC01,OBS043,DeltaG / transformation driving force,,,as reported (currently J mol^-1 field),,,,,,,,,PENDING_SOURCE_REVIEW,
P009,P009_MC01,OBS043,strain rate,,,as reported (currently s^-1 field),,,,,,,,,PENDING_SOURCE_REVIEW,
P009,P009_MC01,OBS043,test temperature,Test_T_K=293.0,,as reported (currently K field),,,,,,,,,PENDING_SOURCE_REVIEW,
P009,P009_MC01,OBS043,processing history,Processing_route=Cast; homogenized 1200C; ~60% cold rolled | Homogenization_T_K=1473.0 | Cold_rolling_reduction_pct=60.0,,mixed; preserve each reported unit,,,,,,,,,PENDING_SOURCE_REVIEW,
P009,P009_MC01,OBS043,mechanical properties,,,mixed; preserve each reported unit,,,,,,,,,PENDING_SOURCE_REVIEW,
P009,P009_MC01,OBS043,TRIP evidence,Evidence_TRIP=EBSD phase mapping after cold rolling; experimental mechanism classification,,text/evidence,,,,,,,,,PENDING_SOURCE_REVIEW,
P009,P009_MC01,OBS043,TWIP evidence,Evidence_TWIP=EBSD/grain-boundary evidence; experimental mechanism classification,,text/evidence,,,,,,,,,PENDING_SOURCE_REVIEW,
P009,P009_MC01,OBS043,phase-transformation evidence,Characterization_methods=EBSD; SEM; nanoindentation,,mixed; preserve each reported unit,,,,,,,,,PENDING_SOURCE_REVIEW,
P009,P009_MC01,OBS043,specimen identity,,,identifier/text,,,,,,,,,PENDING_SOURCE_REVIEW,
P009,P009_MC01,OBS043,replicate identity,,,identifier/text,,,,,,,,,PENDING_SOURCE_REVIEW,
P009,P009_MC01,OBS043,condition-to-test-series linkage,Parent_Experiment_ID=P009_PE01,,identifier/text,,,,,,,,,PENDING_SOURCE_REVIEW,
P009,P009_MC02,OBS044,grain size,,,as reported (currently µm field),,,,,,,,,PENDING_SOURCE_REVIEW,
P009,P009_MC02,OBS044,SFE,,,as reported (currently mJ m^-2 field),,,,,,,,,PENDING_SOURCE_REVIEW,
P009,P009_MC02,OBS044,SFE method,,,method/text,,,,,,,,,PENDING_SOURCE_REVIEW,
P009,P009_MC02,OBS044,initial FCC fraction,,,as reported,,,,,,,,,PENDING_SOURCE_REVIEW,
P009,P009_MC02,OBS044,initial HCP fraction,,,as reported,,,,,,,,,PENDING_SOURCE_REVIEW,
P009,P009_MC02,OBS044,DeltaG / transformation driving force,,,as reported (currently J mol^-1 field),,,,,,,,,PENDING_SOURCE_REVIEW,
P009,P009_MC02,OBS044,strain rate,,,as reported (currently s^-1 field),,,,,,,,,PENDING_SOURCE_REVIEW,
P009,P009_MC02,OBS044,test temperature,Test_T_K=293.0,,as reported (currently K field),,,,,,,,,PENDING_SOURCE_REVIEW,
P009,P009_MC02,OBS044,processing history,Processing_route=Cast; homogenized 1200C; ~60% cold rolled | Homogenization_T_K=1473.0 | Cold_rolling_reduction_pct=60.0,,mixed; preserve each reported unit,,,,,,,,,PENDING_SOURCE_REVIEW,
P009,P009_MC02,OBS044,mechanical properties,,,mixed; preserve each reported unit,,,,,,,,,PENDING_SOURCE_REVIEW,
P009,P009_MC02,OBS044,TRIP evidence,Evidence_TRIP=EBSD phase mapping after cold rolling; experimental mechanism classification,,text/evidence,,,,,,,,,PENDING_SOURCE_REVIEW,
P009,P009_MC02,OBS044,TWIP evidence,Evidence_TWIP=EBSD/grain-boundary evidence; experimental mechanism classification,,text/evidence,,,,,,,,,PENDING_SOURCE_REVIEW,
P009,P009_MC02,OBS044,phase-transformation evidence,Characterization_methods=EBSD; SEM; nanoindentation,,mixed; preserve each reported unit,,,,,,,,,PENDING_SOURCE_REVIEW,
P009,P009_MC02,OBS044,specimen identity,,,identifier/text,,,,,,,,,PENDING_SOURCE_REVIEW,
P009,P009_MC02,OBS044,replicate identity,,,identifier/text,,,,,,,,,PENDING_SOURCE_REVIEW,
P009,P009_MC02,OBS044,condition-to-test-series linkage,Parent_Experiment_ID=P009_PE02,,identifier/text,,,,,,,,,PENDING_SOURCE_REVIEW,
P009,P009_MC03,OBS045,grain size,,,as reported (currently µm field),,,,,,,,,PENDING_SOURCE_REVIEW,
P009,P009_MC03,OBS045,SFE,,,as reported (currently mJ m^-2 field),,,,,,,,,PENDING_SOURCE_REVIEW,
P009,P009_MC03,OBS045,SFE method,,,method/text,,,,,,,,,PENDING_SOURCE_REVIEW,
P009,P009_MC03,OBS045,initial FCC fraction,,,as reported,,,,,,,,,PENDING_SOURCE_REVIEW,
P009,P009_MC03,OBS045,initial HCP fraction,,,as reported,,,,,,,,,PENDING_SOURCE_REVIEW,
P009,P009_MC03,OBS045,DeltaG / transformation driving force,,,as reported (currently J mol^-1 field),,,,,,,,,PENDING_SOURCE_REVIEW,
P009,P009_MC03,OBS045,strain rate,,,as reported (currently s^-1 field),,,,,,,,,PENDING_SOURCE_REVIEW,
P009,P009_MC03,OBS045,test temperature,Test_T_K=293.0,,as reported (currently K field),,,,,,,,,PENDING_SOURCE_REVIEW,
P009,P009_MC03,OBS045,processing history,Processing_route=Cast; homogenized 1200C; ~60% cold rolled | Homogenization_T_K=1473.0 | Cold_rolling_reduction_pct=60.0,,mixed; preserve each reported unit,,,,,,,,,PENDING_SOURCE_REVIEW,
P009,P009_MC03,OBS045,mechanical properties,,,mixed; preserve each reported unit,,,,,,,,,PENDING_SOURCE_REVIEW,
P009,P009_MC03,OBS045,TRIP evidence,Evidence_TRIP=EBSD phase mapping after cold rolling; experimental mechanism classification,,text/evidence,,,,,,,,,PENDING_SOURCE_REVIEW,
P009,P009_MC03,OBS045,TWIP evidence,Evidence_TWIP=EBSD/grain-boundary evidence; experimental mechanism classification,,text/evidence,,,,,,,,,PENDING_SOURCE_REVIEW,
P009,P009_MC03,OBS045,phase-transformation evidence,Characterization_methods=EBSD; SEM; nanoindentation,,mixed; preserve each reported unit,,,,,,,,,PENDING_SOURCE_REVIEW,
P009,P009_MC03,OBS045,specimen identity,,,identifier/text,,,,,,,,,PENDING_SOURCE_REVIEW,
P009,P009_MC03,OBS045,replicate identity,,,identifier/text,,,,,,,,,PENDING_SOURCE_REVIEW,
P009,P009_MC03,OBS045,condition-to-test-series linkage,Parent_Experiment_ID=P009_PE03,,identifier/text,,,,,,,,,PENDING_SOURCE_REVIEW,
P009,P009_MC04,OBS046,grain size,,,as reported (currently µm field),,,,,,,,,PENDING_SOURCE_REVIEW,
P009,P009_MC04,OBS046,SFE,,,as reported (currently mJ m^-2 field),,,,,,,,,PENDING_SOURCE_REVIEW,
P009,P009_MC04,OBS046,SFE method,,,method/text,,,,,,,,,PENDING_SOURCE_REVIEW,
P009,P009_MC04,OBS046,initial FCC fraction,,,as reported,,,,,,,,,PENDING_SOURCE_REVIEW,
P009,P009_MC04,OBS046,initial HCP fraction,,,as reported,,,,,,,,,PENDING_SOURCE_REVIEW,
P009,P009_MC04,OBS046,DeltaG / transformation driving force,,,as reported (currently J mol^-1 field),,,,,,,,,PENDING_SOURCE_REVIEW,
P009,P009_MC04,OBS046,strain rate,,,as reported (currently s^-1 field),,,,,,,,,PENDING_SOURCE_REVIEW,
P009,P009_MC04,OBS046,test temperature,Test_T_K=293.0,,as reported (currently K field),,,,,,,,,PENDING_SOURCE_REVIEW,
P009,P009_MC04,OBS046,processing history,Processing_route=Cast; homogenized 1200C; ~60% cold rolled | Homogenization_T_K=1473.0 | Cold_rolling_reduction_pct=60.0,,mixed; preserve each reported unit,,,,,,,,,PENDING_SOURCE_REVIEW,
P009,P009_MC04,OBS046,mechanical properties,,,mixed; preserve each reported unit,,,,,,,,,PENDING_SOURCE_REVIEW,
P009,P009_MC04,OBS046,TRIP evidence,Evidence_TRIP=EBSD phase mapping after cold rolling; experimental mechanism classification,,text/evidence,,,,,,,,,PENDING_SOURCE_REVIEW,
P009,P009_MC04,OBS046,TWIP evidence,Evidence_TWIP=EBSD/grain-boundary evidence; experimental mechanism classification,,text/evidence,,,,,,,,,PENDING_SOURCE_REVIEW,
P009,P009_MC04,OBS046,phase-transformation evidence,Characterization_methods=EBSD; SEM; nanoindentation,,mixed; preserve each reported unit,,,,,,,,,PENDING_SOURCE_REVIEW,
P009,P009_MC04,OBS046,specimen identity,,,identifier/text,,,,,,,,,PENDING_SOURCE_REVIEW,
P009,P009_MC04,OBS046,replicate identity,,,identifier/text,,,,,,,,,PENDING_SOURCE_REVIEW,
P009,P009_MC04,OBS046,condition-to-test-series linkage,Parent_Experiment_ID=P009_PE04,,identifier/text,,,,,,,,,PENDING_SOURCE_REVIEW,
P009,P009_MC05,OBS047,grain size,,,as reported (currently µm field),,,,,,,,,PENDING_SOURCE_REVIEW,
P009,P009_MC05,OBS047,SFE,,,as reported (currently mJ m^-2 field),,,,,,,,,PENDING_SOURCE_REVIEW,
P009,P009_MC05,OBS047,SFE method,,,method/text,,,,,,,,,PENDING_SOURCE_REVIEW,
P009,P009_MC05,OBS047,initial FCC fraction,,,as reported,,,,,,,,,PENDING_SOURCE_REVIEW,
P009,P009_MC05,OBS047,initial HCP fraction,,,as reported,,,,,,,,,PENDING_SOURCE_REVIEW,
P009,P009_MC05,OBS047,DeltaG / transformation driving force,,,as reported (currently J mol^-1 field),,,,,,,,,PENDING_SOURCE_REVIEW,
P009,P009_MC05,OBS047,strain rate,,,as reported (currently s^-1 field),,,,,,,,,PENDING_SOURCE_REVIEW,
P009,P009_MC05,OBS047,test temperature,Test_T_K=293.0,,as reported (currently K field),,,,,,,,,PENDING_SOURCE_REVIEW,
P009,P009_MC05,OBS047,processing history,Processing_route=Cast; homogenized 1200C; ~60% cold rolled | Homogenization_T_K=1473.0 | Cold_rolling_reduction_pct=60.0,,mixed; preserve each reported unit,,,,,,,,,PENDING_SOURCE_REVIEW,
P009,P009_MC05,OBS047,mechanical properties,,,mixed; preserve each reported unit,,,,,,,,,PENDING_SOURCE_REVIEW,
P009,P009_MC05,OBS047,TRIP evidence,Evidence_TRIP=EBSD phase mapping after cold rolling; experimental mechanism classification,,text/evidence,,,,,,,,,PENDING_SOURCE_REVIEW,
P009,P009_MC05,OBS047,TWIP evidence,Evidence_TWIP=EBSD/grain-boundary evidence; experimental mechanism classification,,text/evidence,,,,,,,,,PENDING_SOURCE_REVIEW,
P009,P009_MC05,OBS047,phase-transformation evidence,Characterization_methods=EBSD; SEM; nanoindentation,,mixed; preserve each reported unit,,,,,,,,,PENDING_SOURCE_REVIEW,
P009,P009_MC05,OBS047,specimen identity,,,identifier/text,,,,,,,,,PENDING_SOURCE_REVIEW,
P009,P009_MC05,OBS047,replicate identity,,,identifier/text,,,,,,,,,PENDING_SOURCE_REVIEW,
P009,P009_MC05,OBS047,condition-to-test-series linkage,Parent_Experiment_ID=P009_PE05,,identifier/text,,,,,,,,,PENDING_SOURCE_REVIEW,
P009,P009_MC06,OBS048,grain size,,,as reported (currently µm field),,,,,,,,,PENDING_SOURCE_REVIEW,
P009,P009_MC06,OBS048,SFE,,,as reported (currently mJ m^-2 field),,,,,,,,,PENDING_SOURCE_REVIEW,
P009,P009_MC06,OBS048,SFE method,,,method/text,,,,,,,,,PENDING_SOURCE_REVIEW,
P009,P009_MC06,OBS048,initial FCC fraction,,,as reported,,,,,,,,,PENDING_SOURCE_REVIEW,
P009,P009_MC06,OBS048,initial HCP fraction,,,as reported,,,,,,,,,PENDING_SOURCE_REVIEW,
P009,P009_MC06,OBS048,DeltaG / transformation driving force,,,as reported (currently J mol^-1 field),,,,,,,,,PENDING_SOURCE_REVIEW,
P009,P009_MC06,OBS048,strain rate,,,as reported (currently s^-1 field),,,,,,,,,PENDING_SOURCE_REVIEW,
P009,P009_MC06,OBS048,test temperature,Test_T_K=293.0,,as reported (currently K field),,,,,,,,,PENDING_SOURCE_REVIEW,
P009,P009_MC06,OBS048,processing history,Processing_route=Cast; homogenized 1200C; ~60% cold rolled | Homogenization_T_K=1473.0 | Cold_rolling_reduction_pct=60.0,,mixed; preserve each reported unit,,,,,,,,,PENDING_SOURCE_REVIEW,
P009,P009_MC06,OBS048,mechanical properties,,,mixed; preserve each reported unit,,,,,,,,,PENDING_SOURCE_REVIEW,
P009,P009_MC06,OBS048,TRIP evidence,Evidence_TRIP=EBSD phase mapping after cold rolling; experimental mechanism classification,,text/evidence,,,,,,,,,PENDING_SOURCE_REVIEW,
P009,P009_MC06,OBS048,TWIP evidence,Evidence_TWIP=EBSD/grain-boundary evidence; experimental mechanism classification,,text/evidence,,,,,,,,,PENDING_SOURCE_REVIEW,
P009,P009_MC06,OBS048,phase-transformation evidence,Characterization_methods=EBSD; SEM; nanoindentation,,mixed; preserve each reported unit,,,,,,,,,PENDING_SOURCE_REVIEW,
P009,P009_MC06,OBS048,specimen identity,,,identifier/text,,,,,,,,,PENDING_SOURCE_REVIEW,
P009,P009_MC06,OBS048,replicate identity,,,identifier/text,,,,,,,,,PENDING_SOURCE_REVIEW,
P009,P009_MC06,OBS048,condition-to-test-series linkage,Parent_Experiment_ID=P009_PE06,,identifier/text,,,,,,,,,PENDING_SOURCE_REVIEW,
P009,P009_MC07,OBS049,grain size,,,as reported (currently µm field),,,,,,,,,PENDING_SOURCE_REVIEW,
P009,P009_MC07,OBS049,SFE,,,as reported (currently mJ m^-2 field),,,,,,,,,PENDING_SOURCE_REVIEW,
P009,P009_MC07,OBS049,SFE method,,,method/text,,,,,,,,,PENDING_SOURCE_REVIEW,
P009,P009_MC07,OBS049,initial FCC fraction,,,as reported,,,,,,,,,PENDING_SOURCE_REVIEW,
P009,P009_MC07,OBS049,initial HCP fraction,,,as reported,,,,,,,,,PENDING_SOURCE_REVIEW,
P009,P009_MC07,OBS049,DeltaG / transformation driving force,,,as reported (currently J mol^-1 field),,,,,,,,,PENDING_SOURCE_REVIEW,
P009,P009_MC07,OBS049,strain rate,,,as reported (currently s^-1 field),,,,,,,,,PENDING_SOURCE_REVIEW,
P009,P009_MC07,OBS049,test temperature,Test_T_K=293.0,,as reported (currently K field),,,,,,,,,PENDING_SOURCE_REVIEW,
P009,P009_MC07,OBS049,processing history,Processing_route=Cast; homogenized 1200C; ~60% cold rolled | Homogenization_T_K=1473.0 | Cold_rolling_reduction_pct=60.0,,mixed; preserve each reported unit,,,,,,,,,PENDING_SOURCE_REVIEW,
P009,P009_MC07,OBS049,mechanical properties,,,mixed; preserve each reported unit,,,,,,,,,PENDING_SOURCE_REVIEW,
P009,P009_MC07,OBS049,TRIP evidence,Evidence_TRIP=EBSD phase mapping after cold rolling; experimental mechanism classification,,text/evidence,,,,,,,,,PENDING_SOURCE_REVIEW,
P009,P009_MC07,OBS049,TWIP evidence,Evidence_TWIP=EBSD/grain-boundary evidence; experimental mechanism classification,,text/evidence,,,,,,,,,PENDING_SOURCE_REVIEW,
P009,P009_MC07,OBS049,phase-transformation evidence,Characterization_methods=EBSD; SEM; nanoindentation,,mixed; preserve each reported unit,,,,,,,,,PENDING_SOURCE_REVIEW,
P009,P009_MC07,OBS049,specimen identity,,,identifier/text,,,,,,,,,PENDING_SOURCE_REVIEW,
P009,P009_MC07,OBS049,replicate identity,,,identifier/text,,,,,,,,,PENDING_SOURCE_REVIEW,
P009,P009_MC07,OBS049,condition-to-test-series linkage,Parent_Experiment_ID=P009_PE07,,identifier/text,,,,,,,,,PENDING_SOURCE_REVIEW,
P011,P011_MC01,OBS050,grain size,,,as reported (currently µm field),,,,,,,,,PENDING_SOURCE_REVIEW,
P011,P011_MC01,OBS050,SFE,,,as reported (currently mJ m^-2 field),,,,,,,,,PENDING_SOURCE_REVIEW,
P011,P011_MC01,OBS050,SFE method,,,method/text,,,,,,,,,PENDING_SOURCE_REVIEW,
P011,P011_MC01,OBS050,initial FCC fraction,,,as reported,,,,,,,,,PENDING_SOURCE_REVIEW,
P011,P011_MC01,OBS050,initial HCP fraction,,,as reported,,,,,,,,,PENDING_SOURCE_REVIEW,
P011,P011_MC01,OBS050,DeltaG / transformation driving force,,,as reported (currently J mol^-1 field),,,,,,,,,PENDING_SOURCE_REVIEW,
P011,P011_MC01,OBS050,strain rate,Strain_rate_s-1=0.001,,as reported (currently s^-1 field),,,,,,,,,PENDING_SOURCE_REVIEW,
P011,P011_MC01,OBS050,test temperature,Test_T_K=298.0,,as reported (currently K field),,,,,,,,,PENDING_SOURCE_REVIEW,
P011,P011_MC01,OBS050,processing history,"Processing_route=Gas-atomized pre-alloy powder; SPS 800C/30 min, 45 MPa, vacuum 7e-3 Pa | Annealing_T_K=1073.15 | Annealing_time_min=30.0",,mixed; preserve each reported unit,,,,,,,,,PENDING_SOURCE_REVIEW,
P011,P011_MC01,OBS050,mechanical properties,,,mixed; preserve each reported unit,,,,,,,,,PENDING_SOURCE_REVIEW,
P011,P011_MC01,OBS050,TRIP evidence,Evidence_TRIP=Phase transformation reported during tensile deformation at 298 K.,,text/evidence,,,,,,,,,PENDING_SOURCE_REVIEW,
P011,P011_MC01,OBS050,TWIP evidence,Evidence_TWIP=Mechanical twinning reported during tensile deformation at 298 K.,,text/evidence,,,,,,,,,PENDING_SOURCE_REVIEW,
P011,P011_MC01,OBS050,phase-transformation evidence,Characterization_methods=XRD; SEM; EBSD; TEM; EDS,,mixed; preserve each reported unit,,,,,,,,,PENDING_SOURCE_REVIEW,
P011,P011_MC01,OBS050,specimen identity,,,identifier/text,,,,,,,,,PENDING_SOURCE_REVIEW,
P011,P011_MC01,OBS050,replicate identity,,,identifier/text,,,,,,,,,PENDING_SOURCE_REVIEW,
P011,P011_MC01,OBS050,condition-to-test-series linkage,Parent_Experiment_ID=P011_PE01,,identifier/text,,,,,,,,,PENDING_SOURCE_REVIEW,
P011,P011_MC02,OBS051,grain size,,,as reported (currently µm field),,,,,,,,,PENDING_SOURCE_REVIEW,
P011,P011_MC02,OBS051,SFE,,,as reported (currently mJ m^-2 field),,,,,,,,,PENDING_SOURCE_REVIEW,
P011,P011_MC02,OBS051,SFE method,,,method/text,,,,,,,,,PENDING_SOURCE_REVIEW,
P011,P011_MC02,OBS051,initial FCC fraction,,,as reported,,,,,,,,,PENDING_SOURCE_REVIEW,
P011,P011_MC02,OBS051,initial HCP fraction,,,as reported,,,,,,,,,PENDING_SOURCE_REVIEW,
P011,P011_MC02,OBS051,DeltaG / transformation driving force,,,as reported (currently J mol^-1 field),,,,,,,,,PENDING_SOURCE_REVIEW,
P011,P011_MC02,OBS051,strain rate,Strain_rate_s-1=0.001,,as reported (currently s^-1 field),,,,,,,,,PENDING_SOURCE_REVIEW,
P011,P011_MC02,OBS051,test temperature,Test_T_K=298.0,,as reported (currently K field),,,,,,,,,PENDING_SOURCE_REVIEW,
P011,P011_MC02,OBS051,processing history,"Processing_route=Gas-atomized pre-alloy powder; SPS 900C/30 min, 45 MPa, vacuum 7e-3 Pa | Annealing_T_K=1173.15 | Annealing_time_min=30.0",,mixed; preserve each reported unit,,,,,,,,,PENDING_SOURCE_REVIEW,
P011,P011_MC02,OBS051,mechanical properties,,,mixed; preserve each reported unit,,,,,,,,,PENDING_SOURCE_REVIEW,
P011,P011_MC02,OBS051,TRIP evidence,Evidence_TRIP=Phase transformation reported during tensile deformation at 298 K.,,text/evidence,,,,,,,,,PENDING_SOURCE_REVIEW,
P011,P011_MC02,OBS051,TWIP evidence,Evidence_TWIP=Mechanical twinning reported during tensile deformation at 298 K.,,text/evidence,,,,,,,,,PENDING_SOURCE_REVIEW,
P011,P011_MC02,OBS051,phase-transformation evidence,Characterization_methods=XRD; SEM; EBSD; TEM; EDS,,mixed; preserve each reported unit,,,,,,,,,PENDING_SOURCE_REVIEW,
P011,P011_MC02,OBS051,specimen identity,,,identifier/text,,,,,,,,,PENDING_SOURCE_REVIEW,
P011,P011_MC02,OBS051,replicate identity,,,identifier/text,,,,,,,,,PENDING_SOURCE_REVIEW,
P011,P011_MC02,OBS051,condition-to-test-series linkage,Parent_Experiment_ID=P011_PE02,,identifier/text,,,,,,,,,PENDING_SOURCE_REVIEW,
P011,P011_MC03,OBS052,grain size,,,as reported (currently µm field),,,,,,,,,PENDING_SOURCE_REVIEW,
P011,P011_MC03,OBS052,SFE,,,as reported (currently mJ m^-2 field),,,,,,,,,PENDING_SOURCE_REVIEW,
P011,P011_MC03,OBS052,SFE method,,,method/text,,,,,,,,,PENDING_SOURCE_REVIEW,
P011,P011_MC03,OBS052,initial FCC fraction,,,as reported,,,,,,,,,PENDING_SOURCE_REVIEW,
P011,P011_MC03,OBS052,initial HCP fraction,,,as reported,,,,,,,,,PENDING_SOURCE_REVIEW,
P011,P011_MC03,OBS052,DeltaG / transformation driving force,,,as reported (currently J mol^-1 field),,,,,,,,,PENDING_SOURCE_REVIEW,
P011,P011_MC03,OBS052,strain rate,Strain_rate_s-1=0.001,,as reported (currently s^-1 field),,,,,,,,,PENDING_SOURCE_REVIEW,
P011,P011_MC03,OBS052,test temperature,Test_T_K=298.0,,as reported (currently K field),,,,,,,,,PENDING_SOURCE_REVIEW,
P011,P011_MC03,OBS052,processing history,"Processing_route=Gas-atomized pre-alloy powder; SPS 1000C/30 min, 45 MPa, vacuum 7e-3 Pa | Annealing_T_K=1273.15 | Annealing_time_min=30.0",,mixed; preserve each reported unit,,,,,,,,,PENDING_SOURCE_REVIEW,
P011,P011_MC03,OBS052,mechanical properties,YS_MPa=287.0 | UTS_MPa=745.0,,mixed; preserve each reported unit,,,,,,,,,PENDING_SOURCE_REVIEW,
P011,P011_MC03,OBS052,TRIP evidence,Evidence_TRIP=Phase transformation reported during tensile deformation at 298 K.,,text/evidence,,,,,,,,,PENDING_SOURCE_REVIEW,
P011,P011_MC03,OBS052,TWIP evidence,Evidence_TWIP=Mechanical twinning reported during tensile deformation at 298 K.,,text/evidence,,,,,,,,,PENDING_SOURCE_REVIEW,
P011,P011_MC03,OBS052,phase-transformation evidence,Characterization_methods=XRD; SEM; EBSD; TEM; EDS,,mixed; preserve each reported unit,,,,,,,,,PENDING_SOURCE_REVIEW,
P011,P011_MC03,OBS052,specimen identity,,,identifier/text,,,,,,,,,PENDING_SOURCE_REVIEW,
P011,P011_MC03,OBS052,replicate identity,,,identifier/text,,,,,,,,,PENDING_SOURCE_REVIEW,
P011,P011_MC03,OBS052,condition-to-test-series linkage,Parent_Experiment_ID=P011_PE03,,identifier/text,,,,,,,,,PENDING_SOURCE_REVIEW,
P011,P011_MC04,OBS053,grain size,,,as reported (currently µm field),,,,,,,,,PENDING_SOURCE_REVIEW,
P011,P011_MC04,OBS053,SFE,,,as reported (currently mJ m^-2 field),,,,,,,,,PENDING_SOURCE_REVIEW,
P011,P011_MC04,OBS053,SFE method,,,method/text,,,,,,,,,PENDING_SOURCE_REVIEW,
P011,P011_MC04,OBS053,initial FCC fraction,,,as reported,,,,,,,,,PENDING_SOURCE_REVIEW,
P011,P011_MC04,OBS053,initial HCP fraction,,,as reported,,,,,,,,,PENDING_SOURCE_REVIEW,
P011,P011_MC04,OBS053,DeltaG / transformation driving force,,,as reported (currently J mol^-1 field),,,,,,,,,PENDING_SOURCE_REVIEW,
P011,P011_MC04,OBS053,strain rate,Strain_rate_s-1=0.001,,as reported (currently s^-1 field),,,,,,,,,PENDING_SOURCE_REVIEW,
P011,P011_MC04,OBS053,test temperature,Test_T_K=298.0,,as reported (currently K field),,,,,,,,,PENDING_SOURCE_REVIEW,
P011,P011_MC04,OBS053,processing history,"Processing_route=Gas-atomized pre-alloy powder; SPS 1100C/30 min, 45 MPa, vacuum 7e-3 Pa | Annealing_T_K=1373.15 | Annealing_time_min=30.0",,mixed; preserve each reported unit,,,,,,,,,PENDING_SOURCE_REVIEW,
P011,P011_MC04,OBS053,mechanical properties,,,mixed; preserve each reported unit,,,,,,,,,PENDING_SOURCE_REVIEW,
P011,P011_MC04,OBS053,TRIP evidence,Evidence_TRIP=Phase transformation reported during tensile deformation at 298 K.,,text/evidence,,,,,,,,,PENDING_SOURCE_REVIEW,
P011,P011_MC04,OBS053,TWIP evidence,Evidence_TWIP=Mechanical twinning reported during tensile deformation at 298 K.,,text/evidence,,,,,,,,,PENDING_SOURCE_REVIEW,
P011,P011_MC04,OBS053,phase-transformation evidence,Characterization_methods=XRD; SEM; EBSD; TEM; EDS,,mixed; preserve each reported unit,,,,,,,,,PENDING_SOURCE_REVIEW,
P011,P011_MC04,OBS053,specimen identity,,,identifier/text,,,,,,,,,PENDING_SOURCE_REVIEW,
P011,P011_MC04,OBS053,replicate identity,,,identifier/text,,,,,,,,,PENDING_SOURCE_REVIEW,
P011,P011_MC04,OBS053,condition-to-test-series linkage,Parent_Experiment_ID=P011_PE04,,identifier/text,,,,,,,,,PENDING_SOURCE_REVIEW,
P011,P011_MC05,OBS054,grain size,,,as reported (currently µm field),,,,,,,,,PENDING_SOURCE_REVIEW,
P011,P011_MC05,OBS054,SFE,,,as reported (currently mJ m^-2 field),,,,,,,,,PENDING_SOURCE_REVIEW,
P011,P011_MC05,OBS054,SFE method,,,method/text,,,,,,,,,PENDING_SOURCE_REVIEW,
P011,P011_MC05,OBS054,initial FCC fraction,,,as reported,,,,,,,,,PENDING_SOURCE_REVIEW,
P011,P011_MC05,OBS054,initial HCP fraction,,,as reported,,,,,,,,,PENDING_SOURCE_REVIEW,
P011,P011_MC05,OBS054,DeltaG / transformation driving force,,,as reported (currently J mol^-1 field),,,,,,,,,PENDING_SOURCE_REVIEW,
P011,P011_MC05,OBS054,strain rate,Strain_rate_s-1=0.001,,as reported (currently s^-1 field),,,,,,,,,PENDING_SOURCE_REVIEW,
P011,P011_MC05,OBS054,test temperature,Test_T_K=77.0,,as reported (currently K field),,,,,,,,,PENDING_SOURCE_REVIEW,
P011,P011_MC05,OBS054,processing history,"Processing_route=Gas-atomized pre-alloy powder; SPS 1000C/30 min, 45 MPa, vacuum 7e-3 Pa | Annealing_T_K=1273.15 | Annealing_time_min=30.0",,mixed; preserve each reported unit,,,,,,,,,PENDING_SOURCE_REVIEW,
P011,P011_MC05,OBS054,mechanical properties,YS_MPa=490.0 | UTS_MPa=1107.0,,mixed; preserve each reported unit,,,,,,,,,PENDING_SOURCE_REVIEW,
P011,P011_MC05,OBS054,TRIP evidence,Evidence_TRIP=77 K response attributed to a more significant TRIP effect.,,text/evidence,,,,,,,,,PENDING_SOURCE_REVIEW,
P011,P011_MC05,OBS054,TWIP evidence,Evidence_TWIP=Paper explicitly reports no mechanical twinning at 77 K.,,text/evidence,,,,,,,,,PENDING_SOURCE_REVIEW,
P011,P011_MC05,OBS054,phase-transformation evidence,Characterization_methods=XRD; SEM; EBSD; TEM; EDS,,mixed; preserve each reported unit,,,,,,,,,PENDING_SOURCE_REVIEW,
P011,P011_MC05,OBS054,specimen identity,,,identifier/text,,,,,,,,,PENDING_SOURCE_REVIEW,
P011,P011_MC05,OBS054,replicate identity,,,identifier/text,,,,,,,,,PENDING_SOURCE_REVIEW,
P011,P011_MC05,OBS054,condition-to-test-series linkage,Parent_Experiment_ID=P011_PE05,,identifier/text,,,,,,,,,PENDING_SOURCE_REVIEW,
P012,P012_MC01,OBS055,grain size,,,as reported (currently µm field),,,,,,,,,PENDING_SOURCE_REVIEW,
