Repository: abolghasemkazemi/ATI_ML_Project

# ATI ML Project

Machine Learning research project for ATI.

# Processed pilot data

This directory is reserved for validated, versioned outputs derived from raw
sources. The pilot infrastructure adds no extracted records, datasets, labels,
or scientific values.

Every future artifact must:

- identify its input paper and condition records;
- retain original reported values alongside any harmonized representation;
- distinguish experimental measurements from calculated descriptors;
- carry field-level source or calculation provenance;
- preserve parent-study, condition, replicate, and repeated-stage relationships;
- document validation status, schema version, creation method, and correction
  history; and
- use a new version rather than overwrite an earlier artifact.

Existing recovery datasets in this directory predate this pilot intake
infrastructure. They remain preserved under the version history documented in
`PROJECT_GUIDE.md` and must not be interpreted as newly collected pilot data.

File: data/processed/master_19papers_features.csv (part 1 of 3)
Paper_ID,DOI,Paper_Title,Condition_ID,Experiment_Group_ID,Row_Type,Alloy_ID,Original_Composition,Composition_basis,Fe_at%,Mn_at%,Co_at%,Cr_at%,Ni_at%,N_at%,C_at%,Mo_at%,Si_at%,Ti_at%,V_at%,Other_elements,Processing_route,Cast_method,Homogenization_T_K,Homogenization_time_h,Hot_rolling_T_K,Hot_rolling_reduction_pct,Cold_rolling_reduction_pct,Annealing_T_K,Annealing_time_min,Cooling_route,Test_T_K,Strain_rate_s-1,Gauge_length_mm,Gauge_width_mm,Specimen_thickness_mm,True_strain,Local_strain,Deformation_stage,Grain_size_um,Grain_size_SD_um,Initial_FCC_fraction,Initial_HCP_fraction,Initial_twin_boundary_status,SFE_mJ_m2,SFE_error_mJ_m2,SFE_method,DeltaG_FCC_HCP_J_mol,DeltaG_method,Elastic_modulus_GPa,Shear_modulus_GPa,Poisson_ratio,Lattice_parameter_nm,Atomic_size_misfit_pct,CSRO_present,TRIP,TWIP,Slip,Stacking_faulting,HCP_to_FCC_reversion,Dominant_mechanism,HCP_fraction_at_condition,Twin_fraction_or_Sigma3,Twin_thickness_nm,HCP_lath_or_lamella_note,YS_MPa,YS_error_MPa,UTS_MPa,UTS_error_MPa,Elongation_pct,Elongation_error_pct,Uniform_elongation_pct,Critical_twin_stress_MPa,Critical_TRIP_stress_MPa,Twin_onset_true_strain,TRIP_onset_true_strain,Adiabatic_temperature_K,SFE_increase_dynamic_mJ_m2,Evidence_TRIP,Evidence_TWIP,Characterization_methods,Image_usable_for_descriptors,Source_location,Label_confidence,Notes,Unmapped_Fields,Source_File,Source_Sheet,Schema_Mapping_Review,log10_strain_rate
P001,10.1016/j.actamat.2023.119389,Unexpected sluggish martensitic transformation in a strong and super-ductile high-entropy alloy of ultralow stacking fault energy,P001_C01,P001_G01,Tensile condition,Fe30Ni20Co20Cr20Si10,Nominal Fe30Ni20Co20Cr20Si10; measured Fe29.33Ni20.32Co20.26Cr19.86Si10.2,at.%,30,0,20,20,20,,,,10,,,,Vacuum arc melting/casting; hot rolled 1100C 50%; homogenized 1180C/2h; water quenched; cold rolled ~80%; annealed,Vacuum arc melting,1453,2,1373,50,80,1223,5,Water quench,298,0.001,8,2.5,1,,,final tensile,14.9,3.2,1,0,abundant annealing twins in recrystallized FCC,7,,weak-beam dark-field STEM partial separation,,,220.4,86.7,0.27,0.3569,2.36,Yes,1,0,1,1,0,Stacking-faulting dominated; sluggish/suppressed martensitic transformation,0.083,,,HCP fraction remains very low; <8.3% even after equivalent strain 1.85 / cold-rolled state,392,5,903,10,83.1,4.4,,,,,,,,Neutron diffraction/TEM/STEM confirm very limited deformation-induced HCP,Mechanical twinning largely suppressed/not dominant,SEM/BSE; EBSD; ECC; XRD; WBDF-STEM; HRTEM; APT; neutron diffraction; DIC,Yes,Abstract; Methods; Table 1; Figs. 4-13,High,Ultralow SFE but martensitic transformation is sluggish; CSRO and atomic size misfit are key mechanisms.,,TRIP_TWIP_First5_FULL_EXTRACTION.xlsx,First5_Master_Extraction,,-3.0
P001,10.1016/j.actamat.2023.119389,Unexpected sluggish martensitic transformation in a strong and super-ductile high-entropy alloy of ultralow stacking fault energy,P001_C02,P001_G01,Tensile condition,Fe30Ni20Co20Cr20Si10,Nominal Fe30Ni20Co20Cr20Si10; measured Fe29.33Ni20.32Co20.26Cr19.86Si10.2,at.%,30,0,20,20,20,,,,10,,,,Vacuum arc melting/casting; hot rolled 1100C 50%; homogenized 1180C/2h; water quenched; cold rolled ~80%; annealed,Vacuum arc melting,1453,2,1373,50,80,1273,10,Water quench,298,0.001,8,2.5,1,,,final tensile,45.6,10.9,1,0,abundant annealing twins in recrystallized FCC,7,,weak-beam dark-field STEM partial separation,,,220.4,86.7,0.27,0.3569,2.36,Yes,1,0,1,1,0,Stacking-faulting dominated; sluggish/suppressed martensitic transformation,,,,HCP fraction remains very low; <8.3% even after equivalent strain 1.85 / cold-rolled state,343,4,843,18,85.3,3.6,,,,,,,,Neutron diffraction/TEM/STEM confirm very limited deformation-induced HCP,Mechanical twinning largely suppressed/not dominant,SEM/BSE; EBSD; ECC; XRD; WBDF-STEM; HRTEM; APT; neutron diffraction; DIC,Yes,Abstract; Methods; Table 1; Figs. 4-13,High,Ultralow SFE but martensitic transformation is sluggish; CSRO and atomic size misfit are key mechanisms.,,TRIP_TWIP_First5_FULL_EXTRACTION.xlsx,First5_Master_Extraction,,-3.0
P001,10.1016/j.actamat.2023.119389,Unexpected sluggish martensitic transformation in a strong and super-ductile high-entropy alloy of ultralow stacking fault energy,P001_C03,P001_G01,Tensile condition,Fe30Ni20Co20Cr20Si10,Nominal Fe30Ni20Co20Cr20Si10; measured Fe29.33Ni20.32Co20.26Cr19.86Si10.2,at.%,30,0,20,20,20,,,,10,,,,Vacuum arc melting/casting; hot rolled 1100C 50%; homogenized 1180C/2h; water quenched; cold rolled ~80%; annealed,Vacuum arc melting,1453,2,1373,50,80,1373,10,Water quench,298,0.001,8,2.5,1,,,final tensile,135.3,20.7,1,0,abundant annealing twins in recrystallized FCC,7,,weak-beam dark-field STEM partial separation,,,220.4,86.7,0.27,0.3569,2.36,Yes,1,0,1,1,0,Stacking-faulting dominated; sluggish/suppressed martensitic transformation,,,,HCP fraction remains very low; <8.3% even after equivalent strain 1.85 / cold-rolled state,295,7,774,13,89,2.8,,,,,,,,Neutron diffraction/TEM/STEM confirm very limited deformation-induced HCP,Mechanical twinning largely suppressed/not dominant,SEM/BSE; EBSD; ECC; XRD; WBDF-STEM; HRTEM; APT; neutron diffraction; DIC,Yes,Abstract; Methods; Table 1; Figs. 4-13,High,Ultralow SFE but martensitic transformation is sluggish; CSRO and atomic size misfit are key mechanisms.,,TRIP_TWIP_First5_FULL_EXTRACTION.xlsx,First5_Master_Extraction,,-3.0
P001,10.1016/j.actamat.2023.119389,Unexpected sluggish martensitic transformation in a strong and super-ductile high-entropy alloy of ultralow stacking fault energy,P001_C04,P001_G01,Local-strain microstructure,Fe30Ni20Co20Cr20Si10,Nominal Fe30Ni20Co20Cr20Si10; measured Fe29.33Ni20.32Co20.26Cr19.86Si10.2,at.%,30,0,20,20,20,,,,10,,,,Same as P001_C01; local strain regions after tensile testing,Vacuum arc melting,1453,2,1373,50,80,1223,5,Water quench,298,0.001,,,,,0.01,local strain ~1%,14.9,3.2,1,0,annealing twins present,7,,weak-beam dark-field STEM partial separation,,,220.4,86.7,0.27,0.3569,2.36,Yes,0,0,1,1,0,Early stacking faults,,,,ECC: SFs at low local strain; HCP/twins almost absent,,,,,,,,,,,,,,HCP/twins almost absent at early local strain,No strong deformation twin contribution reported,ECC; EBSD; HRTEM; neutron diffraction,Yes,Figs. 6-12,Medium,Microstructure-evolution row; do not use as independent tensile-property row.,,TRIP_TWIP_First5_FULL_EXTRACTION.xlsx,First5_Master_Extraction,,-3.0
P001,10.1016/j.actamat.2023.119389,Unexpected sluggish martensitic transformation in a strong and super-ductile high-entropy alloy of ultralow stacking fault energy,P001_C05,P001_G01,Local-strain microstructure,Fe30Ni20Co20Cr20Si10,Nominal Fe30Ni20Co20Cr20Si10; measured Fe29.33Ni20.32Co20.26Cr19.86Si10.2,at.%,30,0,20,20,20,,,,10,,,,Same as P001_C01; local strain regions after tensile testing,Vacuum arc melting,1453,2,1373,50,80,1223,5,Water quench,298,0.001,,,,,0.03,local strain ~3%,14.9,3.2,1,0,annealing twins present,7,,weak-beam dark-field STEM partial separation,,,220.4,86.7,0.27,0.3569,2.36,Yes,0,0,1,1,0,Stacking faults,,,,ECC: SF density increases with local strain,,,,,,,,,,,,,,HCP/twins almost absent at early local strain,No strong deformation twin contribution reported,ECC; EBSD; HRTEM; neutron diffraction,Yes,Figs. 6-12,Medium,Microstructure-evolution row; do not use as independent tensile-property row.,,TRIP_TWIP_First5_FULL_EXTRACTION.xlsx,First5_Master_Extraction,,-3.0
P001,10.1016/j.actamat.2023.119389,Unexpected sluggish martensitic transformation in a strong and super-ductile high-entropy alloy of ultralow stacking fault energy,P001_C06,P001_G01,Local-strain microstructure,Fe30Ni20Co20Cr20Si10,Nominal Fe30Ni20Co20Cr20Si10; measured Fe29.33Ni20.32Co20.26Cr19.86Si10.2,at.%,30,0,20,20,20,,,,10,,,,Same as P001_C01; local strain regions after tensile testing,Vacuum arc melting,1453,2,1373,50,80,1223,5,Water quench,298,0.001,,,,,0.05,local strain ~5%,14.9,3.2,1,0,annealing twins present,7,,weak-beam dark-field STEM partial separation,,,220.4,86.7,0.27,0.3569,2.36,Yes,0,0,1,1,0,Stacking faults,,,,ECC: SF density increases with local strain,,,,,,,,,,,,,,HCP/twins almost absent at early local strain,No strong deformation twin contribution reported,ECC; EBSD; HRTEM; neutron diffraction,Yes,Figs. 6-12,Medium,Microstructure-evolution row; do not use as independent tensile-property row.,,TRIP_TWIP_First5_FULL_EXTRACTION.xlsx,First5_Master_Extraction,,-3.0
P001,10.1016/j.actamat.2023.119389,Unexpected sluggish martensitic transformation in a strong and super-ductile high-entropy alloy of ultralow stacking fault energy,P001_C07,P001_G01,Local-strain microstructure,Fe30Ni20Co20Cr20Si10,Nominal Fe30Ni20Co20Cr20Si10; measured Fe29.33Ni20.32Co20.26Cr19.86Si10.2,at.%,30,0,20,20,20,,,,10,,,,Same as P001_C01; local strain regions after tensile testing,Vacuum arc melting,1453,2,1373,50,80,1223,5,Water quench,298,0.001,,,,,0.07,local strain ~7%,14.9,3.2,1,0,annealing twins present,7,,weak-beam dark-field STEM partial separation,,,220.4,86.7,0.27,0.3569,2.36,Yes,0,0,1,1,0,Stacking faults,,,,ECC: SF density increases; HCP/twins almost absent in ECC,,,,,,,,,,,,,,HCP/twins almost absent at early local strain,No strong deformation twin contribution reported,ECC; EBSD; HRTEM; neutron diffraction,Yes,Figs. 6-12,Medium,Microstructure-evolution row; do not use as independent tensile-property row.,,TRIP_TWIP_First5_FULL_EXTRACTION.xlsx,First5_Master_Extraction,,-3.0
P001,10.1016/j.actamat.2023.119389,Unexpected sluggish martensitic transformation in a strong and super-ductile high-entropy alloy of ultralow stacking fault energy,P001_C08,P001_G01,Local-strain microstructure,Fe30Ni20Co20Cr20Si10,Nominal Fe30Ni20Co20Cr20Si10; measured Fe29.33Ni20.32Co20.26Cr19.86Si10.2,at.%,30,0,20,20,20,,,,10,,,,Same as P001_C01; local strain regions after tensile testing,Vacuum arc melting,1453,2,1373,50,80,1223,5,Water quench,298,0.001,,,,,0.8,local strain ~80%,14.9,3.2,1,0,annealing twins present,7,,weak-beam dark-field STEM partial separation,,,220.4,86.7,0.27,0.3569,2.36,Yes,1,0,1,1,0,SF-dominated with minor HCP,,,,EBSD/HRTEM: very limited HCP; SFs dominant over HCP lamella growth,,,,,,,,,,,,,,EBSD/HRTEM/neutron evidence for limited HCP at high deformation,No strong deformation twin contribution reported,ECC; EBSD; HRTEM; neutron diffraction,Yes,Figs. 6-12,High,Microstructure-evolution row; do not use as independent tensile-property row.,,TRIP_TWIP_First5_FULL_EXTRACTION.xlsx,First5_Master_Extraction,,-3.0
P002,10.1016/j.msea.2020.140441,A TWIP-TRIP quinary high-entropy alloy: tuning phase stability and microstructure for enhanced mechanical properties,P002_C01,P002_G01,Processing/tensile condition,Fe40Mn10Co20Cr20Ni10,Fe40Mn10Co20Cr20Ni10,at.%,40,10,20,20,10,,,,,,,,Vacuum induction cast; hot rolled 900C 50%; homogenized 1200C/2h Ar; water quenched; cold rolled 70%; annealed 30 min,Vacuum induction melting,1473,2,1173,50,70,1073,30,Water quench,298,0.001,10,2.5,1.25,,,final tensile,4.7,,1,0,initial FCC; annealing twins in recrystallized regions,14,,estimated/calculated in paper,-292,Thermo-Calc TCFE7,,,,,,,1,1,1,1,0,TRIP + TWIP + dislocation slip,,,,,375,,785,,77.5,,,,,,,,,EBSD/TEM evidence for FCC→HCP where activated,TEM/EBSD evidence for nano-twinning where activated,EBSD; XRD; EDS; TEM; HAADF-STEM; DIC,Yes,Abstract; Methods; Fig. 1-6; mechanical-property discussion,High,Non-recrystallized zones ~0 vol.%. ΔG_FCC→HCP = -292 J/mol.,,TRIP_TWIP_First5_FULL_EXTRACTION.xlsx,First5_Master_Extraction,,-3.0
P002,10.1016/j.msea.2020.140441,A TWIP-TRIP quinary high-entropy alloy: tuning phase stability and microstructure for enhanced mechanical properties,P002_C02,P002_G01,Processing/tensile condition,Fe40Mn10Co20Cr20Ni10,Fe40Mn10Co20Cr20Ni10,at.%,40,10,20,20,10,,,,,,,,Vacuum induction cast; hot rolled 900C 50%; homogenized 1200C/2h Ar; water quenched; cold rolled 70%; annealed 30 min,Vacuum induction melting,1473,2,1173,50,70,973,30,Water quench,298,0.001,10,2.5,1.25,,,final tensile,,,1,0,initial FCC; annealing twins in recrystallized regions,14,,estimated/calculated in paper,-292,Thermo-Calc TCFE7,,,,,,,1,1,1,1,0,TRIP + TWIP + dislocation slip in partially recrystallized state,,,,,589,,865,,69.1,,,,,,,,,EBSD/TEM evidence for FCC→HCP where activated,TEM/EBSD evidence for nano-twinning where activated,EBSD; XRD; EDS; TEM; HAADF-STEM; DIC,Yes,Abstract; Methods; Fig. 1-6; mechanical-property discussion,High,Non-recrystallized zones ~8 vol.%. ΔG_FCC→HCP = -292 J/mol.,,TRIP_TWIP_First5_FULL_EXTRACTION.xlsx,First5_Master_Extraction,,-3.0
P002,10.1016/j.msea.2020.140441,A TWIP-TRIP quinary high-entropy alloy: tuning phase stability and microstructure for enhanced mechanical properties,P002_C03,P002_G01,Processing/tensile condition,Fe40Mn10Co20Cr20Ni10,Fe40Mn10Co20Cr20Ni10,at.%,40,10,20,20,10,,,,,,,,Vacuum induction cast; hot rolled 900C 50%; homogenized 1200C/2h Ar; water quenched; cold rolled 70%; annealed 30 min,Vacuum induction melting,1473,2,1173,50,70,873,30,Water quench,298,0.001,10,2.5,1.25,,,final tensile,,,1,0,initial FCC; annealing twins in recrystallized regions,14,,estimated/calculated in paper,-292,Thermo-Calc TCFE7,,,,,,,0,0,1,,0,TRIP/TWIP hindered; limited dislocation slip dominates due to high non-recrystallized zone fraction,,,,,1060,,,,,,,,,,,,,EBSD/TEM evidence for FCC→HCP where activated,TEM/EBSD evidence for nano-twinning where activated,EBSD; XRD; EDS; TEM; HAADF-STEM; DIC,Yes,Abstract; Methods; Fig. 1-6; mechanical-property discussion,High,Non-recrystallized zones ~87 vol.%. ΔG_FCC→HCP = -292 J/mol.,,TRIP_TWIP_First5_FULL_EXTRACTION.xlsx,First5_Master_Extraction,,-3.0
P002,10.1016/j.msea.2020.140441,A TWIP-TRIP quinary high-entropy alloy: tuning phase stability and microstructure for enhanced mechanical properties,P002_C04,P002_G_REF,Reference comparator,Fe20Mn20Co20Cr20Ni20,Reference equiatomic HEA in paper,at.%,20,20,20,20,20,,,,,,,,"Reference comparator, similar grain size",,,,,,,,,,298,,,,,,,reference tensile,4.5,,1,0,,,,,,,,,,,,,,,,,Reference equiatomic HEA,,,,,349,,657,,59.9,,,,,,,,,Reference comparator only,Reference comparator only,reported in abstract comparison,No,Abstract,Medium,Use only as comparator; not a core TRIP/TWIP condition.,,,TRIP_TWIP_First5_FULL_EXTRACTION.xlsx,First5_Master_Extraction,,
P002,10.1016/j.msea.2020.140441,A TWIP-TRIP quinary high-entropy alloy: tuning phase stability and microstructure for enhanced mechanical properties,P002_C05,P002_G_DESIGN,Alloy-design descriptor,Fe40Mn10Co20Cr20Ni10,Fe40Mn10Co20Cr20Ni10,at.%,40,10,20,20,10,,,,,,,,CALPHAD design condition,,,,,,,,,,,,,,,,,thermodynamic design,,,1,0,,14,,estimated/calculated in paper,-292,Thermo-Calc TCFE7,,,,,,,,,Targeted phase stability for TRIP/TWIP activation,,,,,,,,,,,,,,,Thermo-Calc design criterion,Not a deformation row,Thermo-Calc; alloy design,No,Methods section 2.1,High,Keep this row for descriptor provenance; exclude from ML training labels.,,,,,,,,TRIP_TWIP_First5_FULL_EXTRACTION.xlsx,First5_Master_Extraction,,
P003,10.1016/j.msea.2020.138982,The effect of strain rate on mechanical properties and microstructure of a metastable FeMnCoCr high entropy alloy,P003_C01,P003_G01,Strain-rate tensile condition,Fe50Mn30Co10Cr10,Fe50Mn30Co10Cr10,at.%,50,30,10,10,0,,,,,,,,Vacuum cast in Ar; hot-forged 1200C; hot-rolled 900C 50%; solution 1200C/2h; cold-rolled 60%; annealed 900C/3min salt bath; air cooled,Vacuum melting,1473,2,1173,50,60,1173,3,air cooling,300,0.001,20,,,,,tensile at selected strain rate,4.5,,0.63,0.37,Initial dual phase FCC+HCP; no elemental segregation at grain scale,6.5,,reported/estimated; dynamic includes +13 mJ/m2 adiabatic increase,,,139,,,,,,1,1,1,1,1,quasi-static: martensitic transformation dominant; TRIP+TWIP+B-TRIP,0.47,,,"At 50% cross-section reduction: HCP fraction 47%, 24%, 18% for 10^-3, 1, 10^3 s^-1 respectively",280,,720,,,,64.2,322,520,0.05,0.16,,,EBSD/TEM show deformation-induced martensite and reverse transformation depending on strain rate,TEM identifies deformation twins; dynamic loading makes twinning dominant at later strain,Tensile; DSC; dilatometry; SEM/EBSD; TEM,Yes,Abstract; Methods; Figs. 1-7; Table 1; discussion,High,Exact properties for intermediate strain rates should be digitized/checked from Table 1/Fig. 2; blanks intentionally retained.,,TRIP_TWIP_First5_FULL_EXTRACTION.xlsx,First5_Master_Extraction,,-3.0
P003,10.1016/j.msea.2020.138982,The effect of strain rate on mechanical properties and microstructure of a metastable FeMnCoCr high entropy alloy,P003_C02,P003_G01,Strain-rate tensile condition,Fe50Mn30Co10Cr10,Fe50Mn30Co10Cr10,at.%,50,30,10,10,0,,,,,,,,Vacuum cast in Ar; hot-forged 1200C; hot-rolled 900C 50%; solution 1200C/2h; cold-rolled 60%; annealed 900C/3min salt bath; air cooled,Vacuum melting,1473,2,1173,50,60,1173,3,air cooling,300,0.01,20,,,,,tensile at selected strain rate,4.5,,0.63,0.37,Initial dual phase FCC+HCP; no elemental segregation at grain scale,6.5,,reported/estimated; dynamic includes +13 mJ/m2 adiabatic increase,,,,,,,,,,,1,1,,tested strain-rate condition; exact properties require digitization from Fig. 2/Table 1,,,,,,,,,,,,,,,,,,EBSD/TEM show deformation-induced martensite and reverse transformation depending on strain rate,TEM identifies deformation twins; dynamic loading makes twinning dominant at later strain,Tensile; DSC; dilatometry; SEM/EBSD; TEM,Yes,Abstract; Methods; Figs. 1-7; Table 1; discussion,Medium,Exact properties for intermediate strain rates should be digitized/checked from Table 1/Fig. 2; blanks intentionally retained.,,TRIP_TWIP_First5_FULL_EXTRACTION.xlsx,First5_Master_Extraction,,-2.0
P003,10.1016/j.msea.2020.138982,The effect of strain rate on mechanical properties and microstructure of a metastable FeMnCoCr high entropy alloy,P003_C03,P003_G01,Strain-rate tensile condition,Fe50Mn30Co10Cr10,Fe50Mn30Co10Cr10,at.%,50,30,10,10,0,,,,,,,,Vacuum cast in Ar; hot-forged 1200C; hot-rolled 900C 50%; solution 1200C/2h; cold-rolled 60%; annealed 900C/3min salt bath; air cooled,Vacuum melting,1473,2,1173,50,60,1173,3,air cooling,300,0.1,20,,,,,tensile at selected strain rate,4.5,,0.63,0.37,Initial dual phase FCC+HCP; no elemental segregation at grain scale,6.5,,reported/estimated; dynamic includes +13 mJ/m2 adiabatic increase,,,,,,,,,,,1,1,,tested strain-rate condition; exact properties require digitization from Fig. 2/Table 1,,,,,,,,,,,,,,,,,,EBSD/TEM show deformation-induced martensite and reverse transformation depending on strain rate,TEM identifies deformation twins; dynamic loading makes twinning dominant at later strain,Tensile; DSC; dilatometry; SEM/EBSD; TEM,Yes,Abstract; Methods; Figs. 1-7; Table 1; discussion,Medium,Exact properties for intermediate strain rates should be digitized/checked from Table 1/Fig. 2; blanks intentionally retained.,,TRIP_TWIP_First5_FULL_EXTRACTION.xlsx,First5_Master_Extraction,,-1.0
P003,10.1016/j.msea.2020.138982,The effect of strain rate on mechanical properties and microstructure of a metastable FeMnCoCr high entropy alloy,P003_C04,P003_G01,Strain-rate tensile condition,Fe50Mn30Co10Cr10,Fe50Mn30Co10Cr10,at.%,50,30,10,10,0,,,,,,,,Vacuum cast in Ar; hot-forged 1200C; hot-rolled 900C 50%; solution 1200C/2h; cold-rolled 60%; annealed 900C/3min salt bath; air cooled,Vacuum melting,1473,2,1173,50,60,1173,3,air cooling,300,1,20,,,,,tensile at selected strain rate,4.5,,0.63,0.37,Initial dual phase FCC+HCP; no elemental segregation at grain scale,6.5,,reported/estimated; dynamic includes +13 mJ/m2 adiabatic increase,,,,,,,,,1,1,1,1,1,transition state; TRIP/TWIP mixed,0.24,,,"At 50% cross-section reduction: HCP fraction 47%, 24%, 18% for 10^-3, 1, 10^3 s^-1 respectively",300,,672,,,,49.2,,,,,,,EBSD/TEM show deformation-induced martensite and reverse transformation depending on strain rate,TEM identifies deformation twins; dynamic loading makes twinning dominant at later strain,Tensile; DSC; dilatometry; SEM/EBSD; TEM,Yes,Abstract; Methods; Figs. 1-7; Table 1; discussion,High,Exact properties for intermediate strain rates should be digitized/checked from Table 1/Fig. 2; blanks intentionally retained.,,TRIP_TWIP_First5_FULL_EXTRACTION.xlsx,First5_Master_Extraction,,0.0
P003,10.1016/j.msea.2020.138982,The effect of strain rate on mechanical properties and microstructure of a metastable FeMnCoCr high entropy alloy,P003_C05,P003_G01,Strain-rate tensile condition,Fe50Mn30Co10Cr10,Fe50Mn30Co10Cr10,at.%,50,30,10,10,0,,,,,,,,Vacuum cast in Ar; hot-forged 1200C; hot-rolled 900C 50%; solution 1200C/2h; cold-rolled 60%; annealed 900C/3min salt bath; air cooled,Vacuum melting,1473,2,1173,50,60,1173,3,air cooling,300,10,15,,,,,tensile at selected strain rate,4.5,,0.63,0.37,Initial dual phase FCC+HCP; no elemental segregation at grain scale,6.5,,reported/estimated; dynamic includes +13 mJ/m2 adiabatic increase,,,,,,,,,,,1,1,,tested strain-rate condition; exact properties require digitization from Fig. 2/Table 1,,,,,,,,,,,,,,,,,,EBSD/TEM show deformation-induced martensite and reverse transformation depending on strain rate,TEM identifies deformation twins; dynamic loading makes twinning dominant at later strain,Tensile; DSC; dilatometry; SEM/EBSD; TEM,Yes,Abstract; Methods; Figs. 1-7; Table 1; discussion,Medium,Exact properties for intermediate strain rates should be digitized/checked from Table 1/Fig. 2; blanks intentionally retained.,,TRIP_TWIP_First5_FULL_EXTRACTION.xlsx,First5_Master_Extraction,,1.0
P003,10.1016/j.msea.2020.138982,The effect of strain rate on mechanical properties and microstructure of a metastable FeMnCoCr high entropy alloy,P003_C06,P003_G01,Strain-rate tensile condition,Fe50Mn30Co10Cr10,Fe50Mn30Co10Cr10,at.%,50,30,10,10,0,,,,,,,,Vacuum cast in Ar; hot-forged 1200C; hot-rolled 900C 50%; solution 1200C/2h; cold-rolled 60%; annealed 900C/3min salt bath; air cooled,Vacuum melting,1473,2,1173,50,60,1173,3,air cooling,300,100,15,,,,,tensile at selected strain rate,4.5,,0.63,0.37,Initial dual phase FCC+HCP; no elemental segregation at grain scale,6.5,,reported/estimated; dynamic includes +13 mJ/m2 adiabatic increase,,,,,,,,,,,1,1,,tested strain-rate condition; exact properties require digitization from Fig. 2/Table 1,,,,,,,,,,,,,,,,,,EBSD/TEM show deformation-induced martensite and reverse transformation depending on strain rate,TEM identifies deformation twins; dynamic loading makes twinning dominant at later strain,Tensile; DSC; dilatometry; SEM/EBSD; TEM,Yes,Abstract; Methods; Figs. 1-7; Table 1; discussion,Medium,Exact properties for intermediate strain rates should be digitized/checked from Table 1/Fig. 2; blanks intentionally retained.,,TRIP_TWIP_First5_FULL_EXTRACTION.xlsx,First5_Master_Extraction,,2.0
P003,10.1016/j.msea.2020.138982,The effect of strain rate on mechanical properties and microstructure of a metastable FeMnCoCr high entropy alloy,P003_C07,P003_G01,Strain-rate tensile condition,Fe50Mn30Co10Cr10,Fe50Mn30Co10Cr10,at.%,50,30,10,10,0,,,,,,,,Vacuum cast in Ar; hot-forged 1200C; hot-rolled 900C 50%; solution 1200C/2h; cold-rolled 60%; annealed 900C/3min salt bath; air cooled,Vacuum melting,1473,2,1173,50,60,1173,3,air cooling,300,1000,15,,,,,tensile at selected strain rate,4.5,,0.63,0.37,Initial dual phase FCC+HCP; no elemental segregation at grain scale,19.5,,reported/estimated; dynamic includes +13 mJ/m2 adiabatic increase,,,,,,,,,1,1,1,1,1,dynamic: low-strain TRIP then TWIP-dominant; reverse HCP→FCC,0.18,,,"At 50% cross-section reduction: HCP fraction 47%, 24%, 18% for 10^-3, 1, 10^3 s^-1 respectively",380,,810,,,,67,322,520,0.007,0.1,420,13,EBSD/TEM show deformation-induced martensite and reverse transformation depending on strain rate,TEM identifies deformation twins; dynamic loading makes twinning dominant at later strain,Tensile; DSC; dilatometry; SEM/EBSD; TEM,Yes,Abstract; Methods; Figs. 1-7; Table 1; discussion,High,Exact properties for intermediate strain rates should be digitized/checked from Table 1/Fig. 2; blanks intentionally retained.,,TRIP_TWIP_First5_FULL_EXTRACTION.xlsx,First5_Master_Extraction,,3.0
P004,10.1016/j.msea.2026.150025,Sequential activation of TRIP and TWIP enables multi-stage hardening in a metastable FeMnCoCrN high-entropy alloy at elevated temperature,P004_C01,P004_G01,Interrupted strain stage,Fe46Mn35.5Co9Cr9N0.5,Fe46Mn35.5Co9Cr9N0.5 at.%; Fe45.8Mn35.4Co9.92Cr8.74N0.14 wt.%,at.%,46,35.5,9,9,0,0.5,,,,,,,Vacuum induction melting from 99.99% feedstock; two VAR cycles; as-cast; preheated 400C/10min before tensile,VIM + 2x VAR,,,,,,,,water quench immediately after deformation,673,0.001,25,,1,0.08,,Stage I,690,,1,0,single-phase FCC matrix with Fe/Mn partitioning and local metastability,,,,,,,,,,,,1,0,1,1,0,planar slip + early TRIP; HCP forms,0.22,,,HCP increased to ~22% by end of Stage I,,,,,,,,,,,,,,,XRD phase fraction + EBSD phase maps track FCC/HCP evolution,EBSD IPF/boundary/KAM maps; Σ3 twin boundaries and twin-twin interactions,XRD; EBSD phase/IPF/boundary/KAM/pole figure; EPMA; high-temperature tensile,Yes,Methods; Fig. 1-2; Results/discussion,High,,TRIP_TWIP_First5_FULL_EXTRACTION.xlsx,First5_Master_Extraction,,-3.0
P004,10.1016/j.msea.2026.150025,Sequential activation of TRIP and TWIP enables multi-stage hardening in a metastable FeMnCoCrN high-entropy alloy at elevated temperature,P004_C02,P004_G01,Interrupted strain stage,Fe46Mn35.5Co9Cr9N0.5,Fe46Mn35.5Co9Cr9N0.5 at.%; Fe45.8Mn35.4Co9.92Cr8.74N0.14 wt.%,at.%,46,35.5,9,9,0,0.5,,,,,,,Vacuum induction melting from 99.99% feedstock; two VAR cycles; as-cast; preheated 400C/10min before tensile,VIM + 2x VAR,,,,,,,,water quench immediately after deformation,673,0.001,25,,1,0.11,,Stage II,690,,1,0,single-phase FCC matrix with Fe/Mn partitioning and local metastability,,,,,,,,,,,,1,0,1,1,0,TRIP; HCP lath thickening; first WHR peak,0.37,,,HCP rises to ~37% by completion of Stage II,,,,,,,,,,,,,,,XRD phase fraction + EBSD phase maps track FCC/HCP evolution,EBSD IPF/boundary/KAM maps; Σ3 twin boundaries and twin-twin interactions,XRD; EBSD phase/IPF/boundary/KAM/pole figure; EPMA; high-temperature tensile,Yes,Methods; Fig. 1-2; Results/discussion,High,,TRIP_TWIP_First5_FULL_EXTRACTION.xlsx,First5_Master_Extraction,,-3.0
P004,10.1016/j.msea.2026.150025,Sequential activation of TRIP and TWIP enables multi-stage hardening in a metastable FeMnCoCrN high-entropy alloy at elevated temperature,P004_C03,P004_G01,Interrupted strain stage,Fe46Mn35.5Co9Cr9N0.5,Fe46Mn35.5Co9Cr9N0.5 at.%; Fe45.8Mn35.4Co9.92Cr8.74N0.14 wt.%,at.%,46,35.5,9,9,0,0.5,,,,,,,Vacuum induction melting from 99.99% feedstock; two VAR cycles; as-cast; preheated 400C/10min before tensile,VIM + 2x VAR,,,,,,,,water quench immediately after deformation,673,0.001,25,,1,0.18,,Stage III,690,,1,0,single-phase FCC matrix with Fe/Mn partitioning and local metastability,,,,,,,,,,,,1,1,1,1,1,TWIP initiation in untransformed FCC + partial HCP→FCC reversion,,,,moderate HCP reduction; twinning confirmed by Σ3 boundaries,,,,,,,,,,,,,,,XRD phase fraction + EBSD phase maps track FCC/HCP evolution,EBSD IPF/boundary/KAM maps; Σ3 twin boundaries and twin-twin interactions,XRD; EBSD phase/IPF/boundary/KAM/pole figure; EPMA; high-temperature tensile,Yes,Methods; Fig. 1-2; Results/discussion,High,,TRIP_TWIP_First5_FULL_EXTRACTION.xlsx,First5_Master_Extraction,,-3.0
P004,10.1016/j.msea.2026.150025,Sequential activation of TRIP and TWIP enables multi-stage hardening in a metastable FeMnCoCrN high-entropy alloy at elevated temperature,P004_C04,P004_G01,Interrupted strain stage,Fe46Mn35.5Co9Cr9N0.5,Fe46Mn35.5Co9Cr9N0.5 at.%; Fe45.8Mn35.4Co9.92Cr8.74N0.14 wt.%,at.%,46,35.5,9,9,0,0.5,,,,,,,Vacuum induction melting from 99.99% feedstock; two VAR cycles; as-cast; preheated 400C/10min before tensile,VIM + 2x VAR,,,,,,,,water quench immediately after deformation,673,0.001,25,,1,0.26,,Stage IV,690,,1,0,single-phase FCC matrix with Fe/Mn partitioning and local metastability,,,,,,,,,,,,1,1,1,1,1,twin-twin interaction + grain fragmentation + partial reversion,,,,second WHR peak despite continued decrease in HCP fraction,,,,,,,,,,,,,,,XRD phase fraction + EBSD phase maps track FCC/HCP evolution,EBSD IPF/boundary/KAM maps; Σ3 twin boundaries and twin-twin interactions,XRD; EBSD phase/IPF/boundary/KAM/pole figure; EPMA; high-temperature tensile,Yes,Methods; Fig. 1-2; Results/discussion,High,,TRIP_TWIP_First5_FULL_EXTRACTION.xlsx,First5_Master_Extraction,,-3.0
P004,10.1016/j.msea.2026.150025,Sequential activation of TRIP and TWIP enables multi-stage hardening in a metastable FeMnCoCrN high-entropy alloy at elevated temperature,P004_C05,P004_G01,Interrupted strain stage,Fe46Mn35.5Co9Cr9N0.5,Fe46Mn35.5Co9Cr9N0.5 at.%; Fe45.8Mn35.4Co9.92Cr8.74N0.14 wt.%,at.%,46,35.5,9,9,0,0.5,,,,,,,Vacuum induction melting from 99.99% feedstock; two VAR cycles; as-cast; preheated 400C/10min before tensile,VIM + 2x VAR,,,,,,,,water quench immediately after deformation,673,0.001,25,,1,0.3,,Stage V,690,,1,0,single-phase FCC matrix with Fe/Mn partitioning and local metastability,,,,,,,,,,,,1,1,1,1,1,TRIP + TWIP + reversion; HCP laths partially thicken but overall fraction decreases,,,,EBSD phase map at ε~0.30,,,,,,,,,,,,,,,XRD phase fraction + EBSD phase maps track FCC/HCP evolution,EBSD IPF/boundary/KAM maps; Σ3 twin boundaries and twin-twin interactions,XRD; EBSD phase/IPF/boundary/KAM/pole figure; EPMA; high-temperature tensile,Yes,Methods; Fig. 1-2; Results/discussion,High,,TRIP_TWIP_First5_FULL_EXTRACTION.xlsx,First5_Master_Extraction,,-3.0
P004,10.1016/j.msea.2026.150025,Sequential activation of TRIP and TWIP enables multi-stage hardening in a metastable FeMnCoCrN high-entropy alloy at elevated temperature,P004_C06,P004_G01,Interrupted strain stage,Fe46Mn35.5Co9Cr9N0.5,Fe46Mn35.5Co9Cr9N0.5 at.%; Fe45.8Mn35.4Co9.92Cr8.74N0.14 wt.%,at.%,46,35.5,9,9,0,0.5,,,,,,,Vacuum induction melting from 99.99% feedstock; two VAR cycles; as-cast; preheated 400C/10min before tensile,VIM + 2x VAR,,,,,,,,water quench immediately after deformation,673,0.001,25,,1,,,fracture/final,690,,1,0,single-phase FCC matrix with Fe/Mn partitioning and local metastability,,,,,,,,,,,,1,1,1,1,1,HCP fraction rises again at final strain; new martensite variants mostly from grain boundaries,,,,final strain level; exact strain not specified in extraction,,,,,,,,,,,,,,,XRD phase fraction + EBSD phase maps track FCC/HCP evolution,EBSD IPF/boundary/KAM maps; Σ3 twin boundaries and twin-twin interactions,XRD; EBSD phase/IPF/boundary/KAM/pole figure; EPMA; high-temperature tensile,Yes,Methods; Fig. 1-2; Results/discussion,High,,TRIP_TWIP_First5_FULL_EXTRACTION.xlsx,First5_Master_Extraction,,-3.0
P005,10.1016/j.actamat.2022.118049,Potential TRIP/TWIP coupled effects in equiatomic CrCoNi medium-entropy alloy,P005_C01,P005_G01,Interrupted strain microstructure,CrCoNi_equiatomic,Measured Cr33.9Co32.0Ni33.7 with trace Fe0.22Mn0.09Si0.06 at.%,at.%,0.22,0.09,32,33.9,33.7,,,,0.06,,,trace Fe/Mn/Si,Vacuum induction melting; hot rolled 1273K to 5 mm; cold rolled to 1 mm (>80% total deformation); annealed 1073K/1h,Vacuum induction melting,,,1273,,80,1073,60,,298,,30,6,1,0.02,,interrupted tensile,3.5,,1,0,fully recrystallized FCC/MEA with annealing twins,24,3,TEM/WBDF partial-dislocation separation,,,,87,0.3,,,,0,0,1,1,0,Planar dislocation slip; increased dislocation density; pile-ups at grain boundaries,,,,HCP/twins not yet observed,,,,,,,,,,,,,,,Atomic-resolution HAADF-STEM identifies HCP lamellae from ε≈0.1,TEM/SAED and HAADF-STEM identify three-layer twin embryos and numerous twins by ε≈0.2,SEM; BF-TEM; WBDF-TEM; HAADF-STEM; SAED; tensile curve,Yes,Figs. 1-10; SFE section; Experimental procedure,High,,TRIP_TWIP_First5_FULL_EXTRACTION.xlsx,First5_Master_Extraction,,
P005,10.1016/j.actamat.2022.118049,Potential TRIP/TWIP coupled effects in equiatomic CrCoNi medium-entropy alloy,P005_C02,P005_G01,Interrupted strain microstructure,CrCoNi_equiatomic,Measured Cr33.9Co32.0Ni33.7 with trace Fe0.22Mn0.09Si0.06 at.%,at.%,0.22,0.09,32,33.9,33.7,,,,0.06,,,trace Fe/Mn/Si,Vacuum induction melting; hot rolled 1273K to 5 mm; cold rolled to 1 mm (>80% total deformation); annealed 1073K/1h,Vacuum induction melting,,,1273,,80,1073,60,,298,,30,6,1,0.1,,interrupted tensile,3.5,,1,0,fully recrystallized FCC/MEA with annealing twins,24,3,TEM/WBDF partial-dislocation separation,,,,87,0.3,,,,1,1,1,1,0,High density stacking faults; extrinsic/intrinsic fault pairs; 3-layer twin embryos; 4/6/8-layer HCP lamellae,,,,HCP laths account for ~10% of planar defects including twins and HCP phase,,,,,,,,,,,,,,,Atomic-resolution HAADF-STEM identifies HCP lamellae from ε≈0.1,TEM/SAED and HAADF-STEM identify three-layer twin embryos and numerous twins by ε≈0.2,SEM; BF-TEM; WBDF-TEM; HAADF-STEM; SAED; tensile curve,Yes,Figs. 1-10; SFE section; Experimental procedure,High,,TRIP_TWIP_First5_FULL_EXTRACTION.xlsx,First5_Master_Extraction,,
P005,10.1016/j.actamat.2022.118049,Potential TRIP/TWIP coupled effects in equiatomic CrCoNi medium-entropy alloy,P005_C03,P005_G01,Interrupted strain microstructure,CrCoNi_equiatomic,Measured Cr33.9Co32.0Ni33.7 with trace Fe0.22Mn0.09Si0.06 at.%,at.%,0.22,0.09,32,33.9,33.7,,,,0.06,,,trace Fe/Mn/Si,Vacuum induction melting; hot rolled 1273K to 5 mm; cold rolled to 1 mm (>80% total deformation); annealed 1073K/1h,Vacuum induction melting,,,1273,,80,1073,60,,298,,30,6,1,0.2,,interrupted tensile,3.5,,1,0,fully recrystallized FCC/MEA with annealing twins,24,3,TEM/WBDF partial-dislocation separation,,,,87,0.3,,,,1,1,1,1,0,Numerous thin deformation twins; multiple twin systems in grains; HCP-twin overlap observed,,,5.4,average twin thickness ~5.4 ± 3 nm,,,,,,,,,,,,,,,Atomic-resolution HAADF-STEM identifies HCP lamellae from ε≈0.1,TEM/SAED and HAADF-STEM identify three-layer twin embryos and numerous twins by ε≈0.2,SEM; BF-TEM; WBDF-TEM; HAADF-STEM; SAED; tensile curve,Yes,Figs. 1-10; SFE section; Experimental procedure,High,,TRIP_TWIP_First5_FULL_EXTRACTION.xlsx,First5_Master_Extraction,,
P006,10.1016/j.scriptamat.2019.02.018,,P006_C01,P006_G01,Experimental + DFT/CALPHAD,CoCrMnNiFe_series,,at.%,20,20,20,20,20,,,,,,,,Arc melt; homogenize 1473K/5h; forge 50%; age 1273K/10min; roll 40%; age 1273K/6min,,1473,5,,,40,1273,6,,298,0.00015,,,,,,final tensile,,,1,0,,,,,87,Thermo-Calc at 300 K,,,,,,,,,1,,0,Reference equiatomic alloy; label not forced,,,,,,,,,,,,,,,,,,XRD/EBSD; TRIP explicitly identified for Ni15Fe10,EBSD; TWIP explicitly identified for Ni15Fe15,SEM/EBSD; XRD,Yes,Figs. 1-3; abstract/conclusions,Medium,0 K DFT ISFE is kept separate from finite-temperature experimental SFE. | 0 K DFT ISFE and finite-temperature thermodynamic ΔG retained separately.,"{""Derived_feature_status"": ""NA — reserved for later calculation; do not infer during raw extraction"", ""ISFE_DFT_0K_mJ_m2"": ""-72""}",TRIP_TWIP_P006_P010_FULL_EXTRACTION.xlsx,P006_P010_Master_Extraction,Data_role -> Row_Type | Composition_basis_original -> Composition_basis | Image_modalities -> Characterization_methods,-3.8239087409443187
P006,10.1016/j.scriptamat.2019.02.018,,P006_C02,P006_G01,Experimental + DFT/CALPHAD,CoCrMnNiFe_series,,at.%,15,15,35,20,15,,,,,,,,Arc melt; homogenize 1473K/5h; forge 50%; age 1273K/10min; roll 40%; age 1273K/6min,,1473,5,,,40,1273,6,,298,0.00015,,,,,,final tensile,,,1,0,,,,,-34,Thermo-Calc at 300 K,,,,,,,0,1,1,,0,TWIP-dominant,,,,,,,,,,,,,,,,,,XRD/EBSD; TRIP explicitly identified for Ni15Fe10,EBSD; TWIP explicitly identified for Ni15Fe15,SEM/EBSD; XRD,Yes,Figs. 1-3; abstract/conclusions,High,0 K DFT ISFE is kept separate from finite-temperature experimental SFE. | 0 K DFT ISFE and finite-temperature thermodynamic ΔG retained separately.,"{""Derived_feature_status"": ""NA — reserved for later calculation; do not infer during raw extraction"", ""ISFE_DFT_0K_mJ_m2"": ""-75""}",TRIP_TWIP_P006_P010_FULL_EXTRACTION.xlsx,P006_P010_Master_Extraction,Data_role -> Row_Type | Composition_basis_original -> Composition_basis | Image_modalities -> Characterization_methods,-3.8239087409443187
P006,10.1016/j.scriptamat.2019.02.018,,P006_C03,P006_G01,Experimental + DFT/CALPHAD,CoCrMnNiFe_series,,at.%,10,15,35,25,15,,,,,,,,Arc melt; homogenize 1473K/5h; forge 50%; age 1273K/10min; roll 40%; age 1273K/6min,,1473,5,,,40,1273,6,,298,0.00015,,,,,,final tensile,,,1,0,,,,,-276,Thermo-Calc at 300 K,,,,,,,1,0,1,,0,TRIP-dominant,,,,,,,,,,,,,,,,,,XRD/EBSD; TRIP explicitly identified for Ni15Fe10,EBSD; TWIP explicitly identified for Ni15Fe15,SEM/EBSD; XRD,Yes,Figs. 1-3; abstract/conclusions,High,0 K DFT ISFE is kept separate from finite-temperature experimental SFE. | 0 K DFT ISFE and finite-temperature thermodynamic ΔG retained separately.,"{""Derived_feature_status"": ""NA — reserved for later calculation; do not infer during raw extraction"", ""ISFE_DFT_0K_mJ_m2"": ""-87""}",TRIP_TWIP_P006_P010_FULL_EXTRACTION.xlsx,P006_P010_Master_Extraction,Data_role -> Row_Type | Composition_basis_original -> Composition_basis | Image_modalities -> Characterization_methods,-3.8239087409443187
P007,10.1016/j.actamat.2022.117974,,P007_C01,P007_G01,Experimental,Fe49.5Mn30Co10Cr10C0.2Ti0.1V0.1Mo0.1,,at.%,49.78,29.86,9.880000000000001,9.91,,,0.23,0.12,,0.12,0.11,,VIM; homogenize 1200C/2h; hot roll; cold roll 50%; anneal 600C,,1473,2,,,50,873,60,,298,0.001,,,,,,final tensile,1.4,,1,,,,,,,,,,,,,,1,1,1,,0,Dislocation slip + TWIP + TRIP,,,,,916,,1103,,33,,,,,,,,,TEM/XRD evidence for deformation-induced ε and reverse transformation,TEM deformation twins for short annealing times,XRD; BSE; EBSD/GOS/KAM; TEM; STEM-EDS,Yes,"Table 3; Figs. 3,5-10; conclusions",High,"Average grain size ~1.3–1.5 µm across series. Initial ε ~0.8% at 10 h and ~2.2% at 72 h. | Hierarchical precipitates; longer annealing activates multi-variant ε, ε→γ reversion and sequential γ→ε→γ→ε transformation.","{""Derived_feature_status"": ""NA — reserved for later calculation; do not infer during raw extraction"", ""Precipitate_types"": ""σ phase; Cr-rich MC-type carbides; nanoscale (Ti,V,Mo)C""}",TRIP_TWIP_P006_P010_FULL_EXTRACTION.xlsx,P006_P010_Master_Extraction,Data_role -> Row_Type | Composition_basis_original -> Composition_basis | Image_modalities -> Characterization_methods,-3.0
P007,10.1016/j.actamat.2022.117974,,P007_C02,P007_G01,Experimental,Fe49.5Mn30Co10Cr10C0.2Ti0.1V0.1Mo0.1,,at.%,49.78,29.86,9.880000000000001,9.91,,,0.23,0.12,,0.12,0.11,,VIM; homogenize 1200C/2h; hot roll; cold roll 50%; anneal 600C,,1473,2,,,50,873,120,,298,0.001,,,,,,final tensile,1.4,,1,,,,,,,,,,,,,,1,1,1,,0,Dislocation slip + TWIP + TRIP,,,,,822,,1079,,42,,,,,,,,,TEM/XRD evidence for deformation-induced ε and reverse transformation,TEM deformation twins for short annealing times,XRD; BSE; EBSD/GOS/KAM; TEM; STEM-EDS,Yes,"Table 3; Figs. 3,5-10; conclusions",High,"Average grain size ~1.3–1.5 µm across series. Initial ε ~0.8% at 10 h and ~2.2% at 72 h. | Hierarchical precipitates; longer annealing activates multi-variant ε, ε→γ reversion and sequential γ→ε→γ→ε transformation.","{""Derived_feature_status"": ""NA — reserved for later calculation; do not infer during raw extraction"", ""Precipitate_types"": ""σ phase; Cr-rich MC-type carbides; nanoscale (Ti,V,Mo)C""}",TRIP_TWIP_P006_P010_FULL_EXTRACTION.xlsx,P006_P010_Master_Extraction,Data_role -> Row_Type | Composition_basis_original -> Composition_basis | Image_modalities -> Characterization_methods,-3.0
