Repository: abolghasemkazemi/ATI_ML_Project

# Processed pilot data

This directory is reserved for validated, versioned outputs derived from raw
sources. The pilot infrastructure adds no extracted records, datasets, labels,
or scientific values.

Every future artifact must:

- identify its input paper and condition records;
- retain original reported values alongside any harmonized representation;
- distinguish experimental measurements from calculated descriptors;
- carry field-level source or calculation provenance;
- preserve parent-study, condition, replicate, and repeated-stage relationships;
- document validation status, schema version, creation method, and correction
  history; and

File: data/processed/master_19papers_recovery_v2.csv (part 3 of 4)
P009,10.1126/sciadv.abo7333,,P009_C07,P009_G07,P009_G07,Experimental + CALPHAD/DFT,Co36Cr16Fe30Mn10Ni8,,at.%,30.0,10.0,36.0,16.0,8.0,,,,,,,,Cast; homogenized 1200C; ~60% cold rolled,,1473.0,,,,60.0,,,,293.0,,,,,,,post-cold-rolling mechanism characterization,,,,,,,,,,,,,,,,,1.0,0.0,1,,,TRIP,,,,,,,,,,,,,,,,,,EBSD phase mapping after cold rolling; experimental mechanism classification,EBSD/grain-boundary evidence; experimental mechanism classification,EBSD; SEM; nanoindentation,Yes,"Wang et al. 2022, Fig. 5 and design/validation results",High,#6; experimentally classified TRIP | Seven experimentally validated designed alloys; UMFE/UTFE are priority descriptors. Exact fault-energy values should be populated from source/supplement rather than guessed.,"{""Derived_feature_status"": ""NA — reserved for later calculation; do not infer during raw extraction""}",TRIP_TWIP_P006_P010_FULL_EXTRACTION.xlsx,P006_P010_Master_Extraction,Data_role -> Row_Type | Composition_basis_original -> Composition_basis | Image_modalities -> Characterization_methods,SAFE_QC_COMPLETE,False,HYBRID_EXPERIMENTAL_COMPUTATIONAL,NO_FLAG,SOURCE_HAS_UNMAPPED_FIELDS,P009_PE07,P009_MC07,OBS049,HYBRID,INDEPENDENT_CONDITION,,0,HIGH,Distinct extracted condition retained as a conservative parent; no cross-row specimen linkage is documented.,,,,,,,,,,,,,,,,,,1.0,0.0
P011,10.1016/j.jallcom.2023.170225,,P011_C01,P011_A8,P011_A8,Experimental,Fe50Mn30Co10Cr10,,at.%,50.0,30.0,10.0,10.0,,,,,,,,,"Gas-atomized pre-alloy powder; SPS 800C/30 min, 45 MPa, vacuum 7e-3 Pa",,,,,,,1073.15,30.0,,298.0,0.001,,,,,,,,,,,,,,,,,,,,,,,1.0,1.0,1,,,Dislocation slip + FCC→HCP phase transformation + detwinning + mechanical twinning,,,,,,,,,,,,,,,,,,Phase transformation reported during tensile deformation at 298 K.,Mechanical twinning reported during tensile deformation at 298 K.,XRD; SEM; EBSD; TEM; EDS,Yes,Experimental procedures; abstract; microstructure/tensile results,High,"Dual FCC+HCP as-sintered structure. Average grain size, HCP fraction and twin-boundary fraction increase with SPS temperature; exact figure values left blank unless explicitly extracted.","{""Derived_TRIP_TWIP_class"": ""11"", ""Derived_feature_status"": ""Calculated only for direct formula fields; other derived descriptors remain NA."", ""Derived_log10_strain_rate"": ""-3""}",TRIP_TWIP_P011_P015_FULL_EXTRACTION.xlsx,P011_P015_Master_Extraction,Data_role -> Row_Type | Composition_basis_original -> Composition_basis | Image_modalities -> Characterization_methods,SAFE_QC_COMPLETE,False,EXPERIMENTAL_INDEPENDENT,NO_FLAG,SOURCE_HAS_UNMAPPED_FIELDS,P011_PE01,P011_MC01,OBS050,EXPERIMENTAL,INDEPENDENT_CONDITION,,0,HIGH,Distinct extracted condition retained as a conservative parent; no cross-row specimen linkage is documented.,,,,,,,,,,,,,,,,,,1.0,1.0
P011,10.1016/j.jallcom.2023.170225,,P011_C02,P011_A9,P011_A9,Experimental,Fe50Mn30Co10Cr10,,at.%,50.0,30.0,10.0,10.0,,,,,,,,,"Gas-atomized pre-alloy powder; SPS 900C/30 min, 45 MPa, vacuum 7e-3 Pa",,,,,,,1173.15,30.0,,298.0,0.001,,,,,,,,,,,,,,,,,,,,,,,1.0,1.0,1,,,Dislocation slip + FCC→HCP phase transformation + detwinning + mechanical twinning,,,,,,,,,,,,,,,,,,Phase transformation reported during tensile deformation at 298 K.,Mechanical twinning reported during tensile deformation at 298 K.,XRD; SEM; EBSD; TEM; EDS,Yes,Experimental procedures; abstract; microstructure/tensile results,High,"Dual FCC+HCP as-sintered structure. Average grain size, HCP fraction and twin-boundary fraction increase with SPS temperature; exact figure values left blank unless explicitly extracted.","{""Derived_TRIP_TWIP_class"": ""11"", ""Derived_feature_status"": ""Calculated only for direct formula fields; other derived descriptors remain NA."", ""Derived_log10_strain_rate"": ""-3""}",TRIP_TWIP_P011_P015_FULL_EXTRACTION.xlsx,P011_P015_Master_Extraction,Data_role -> Row_Type | Composition_basis_original -> Composition_basis | Image_modalities -> Characterization_methods,SAFE_QC_COMPLETE,False,EXPERIMENTAL_INDEPENDENT,NO_FLAG,SOURCE_HAS_UNMAPPED_FIELDS,P011_PE02,P011_MC02,OBS051,EXPERIMENTAL,INDEPENDENT_CONDITION,,0,HIGH,Distinct extracted condition retained as a conservative parent; no cross-row specimen linkage is documented.,,,,,,,,,,,,,,,,,,1.0,1.0
P011,10.1016/j.jallcom.2023.170225,,P011_C03,P011_A10,P011_A10,Experimental,Fe50Mn30Co10Cr10,,at.%,50.0,30.0,10.0,10.0,,,,,,,,,"Gas-atomized pre-alloy powder; SPS 1000C/30 min, 45 MPa, vacuum 7e-3 Pa",,,,,,,1273.15,30.0,,298.0,0.001,,,,,,,,,,,,,,,,,,,,,,,1.0,1.0,1,,,Dislocation slip + FCC→HCP phase transformation + detwinning + mechanical twinning,,,,,287.0,,745.0,,,,,,,,,,,Phase transformation reported during tensile deformation at 298 K.,Mechanical twinning reported during tensile deformation at 298 K.,XRD; SEM; EBSD; TEM; EDS,Yes,Experimental procedures; abstract; microstructure/tensile results,High,"Dual FCC+HCP as-sintered structure. Average grain size, HCP fraction and twin-boundary fraction increase with SPS temperature; exact figure values left blank unless explicitly extracted.","{""Derived_TRIP_TWIP_class"": ""11"", ""Derived_feature_status"": ""Calculated only for direct formula fields; other derived descriptors remain NA."", ""Derived_log10_strain_rate"": ""-3""}",TRIP_TWIP_P011_P015_FULL_EXTRACTION.xlsx,P011_P015_Master_Extraction,Data_role -> Row_Type | Composition_basis_original -> Composition_basis | Image_modalities -> Characterization_methods,SAFE_QC_COMPLETE,False,EXPERIMENTAL_INDEPENDENT,NO_FLAG,SOURCE_HAS_UNMAPPED_FIELDS,P011_PE03,P011_MC03,OBS052,EXPERIMENTAL,INDEPENDENT_CONDITION,,0,HIGH,Distinct extracted condition retained as a conservative parent; no cross-row specimen linkage is documented.,,,,,,,,,,,,,,,,,,1.0,1.0
P011,10.1016/j.jallcom.2023.170225,,P011_C04,P011_A11,P011_A11,Experimental,Fe50Mn30Co10Cr10,,at.%,50.0,30.0,10.0,10.0,,,,,,,,,"Gas-atomized pre-alloy powder; SPS 1100C/30 min, 45 MPa, vacuum 7e-3 Pa",,,,,,,1373.15,30.0,,298.0,0.001,,,,,,,,,,,,,,,,,,,,,,,1.0,1.0,1,,,Dislocation slip + FCC→HCP phase transformation + detwinning + mechanical twinning,,,,,,,,,,,,,,,,,,Phase transformation reported during tensile deformation at 298 K.,Mechanical twinning reported during tensile deformation at 298 K.,XRD; SEM; EBSD; TEM; EDS,Yes,Experimental procedures; abstract; microstructure/tensile results,High,"Dual FCC+HCP as-sintered structure. Average grain size, HCP fraction and twin-boundary fraction increase with SPS temperature; exact figure values left blank unless explicitly extracted.","{""Derived_TRIP_TWIP_class"": ""11"", ""Derived_feature_status"": ""Calculated only for direct formula fields; other derived descriptors remain NA."", ""Derived_log10_strain_rate"": ""-3""}",TRIP_TWIP_P011_P015_FULL_EXTRACTION.xlsx,P011_P015_Master_Extraction,Data_role -> Row_Type | Composition_basis_original -> Composition_basis | Image_modalities -> Characterization_methods,SAFE_QC_COMPLETE,False,EXPERIMENTAL_INDEPENDENT,NO_FLAG,SOURCE_HAS_UNMAPPED_FIELDS,P011_PE04,P011_MC04,OBS053,EXPERIMENTAL,INDEPENDENT_CONDITION,,0,HIGH,Distinct extracted condition retained as a conservative parent; no cross-row specimen linkage is documented.,,,,,,,,,,,,,,,,,,1.0,1.0
P011,10.1016/j.jallcom.2023.170225,,P011_C05,P011_A10,P011_A10,Experimental,Fe50Mn30Co10Cr10,,at.%,50.0,30.0,10.0,10.0,,,,,,,,,"Gas-atomized pre-alloy powder; SPS 1000C/30 min, 45 MPa, vacuum 7e-3 Pa",,,,,,,1273.15,30.0,,77.0,0.001,,,,,,,,,,,,,,,,,,,,,,,1.0,0.0,1,,,Enhanced TRIP; dislocation slip; no mechanical twinning,,,,,490.0,,1107.0,,,,,,,,,,,77 K response attributed to a more significant TRIP effect.,Paper explicitly reports no mechanical twinning at 77 K.,XRD; SEM; EBSD; TEM; EDS,Yes,Abstract; tensile-temperature comparison,High,A10 condition; only tiny loss of uniform elongation relative to 298 K.,"{""Derived_TRIP_TWIP_class"": ""10"", ""Derived_feature_status"": ""Calculated only for direct formula fields; other derived descriptors remain NA."", ""Derived_log10_strain_rate"": ""-3""}",TRIP_TWIP_P011_P015_FULL_EXTRACTION.xlsx,P011_P015_Master_Extraction,Data_role -> Row_Type | Composition_basis_original -> Composition_basis | Image_modalities -> Characterization_methods,SAFE_QC_COMPLETE_MANUAL_REVIEW_REMAINS,True,EXPERIMENTAL_INDEPENDENT,REVIEW_REQUIRED,SOURCE_HAS_UNMAPPED_FIELDS,P011_PE05,P011_MC05,OBS054,EXPERIMENTAL,INDEPENDENT_CONDITION,,0,HIGH,Distinct extracted condition retained as a conservative parent; no cross-row specimen linkage is documented.,,,,,,,,,,,,,,,,,,1.0,0.0
P012,10.1016/j.jallcom.2022.165108,,P012_C01,P012_Fe40Mn40Co10Cr10,P012_Fe40Mn40Co10Cr10,Experimental + thermodynamics,Fe40Mn40Co10Cr10,,at.%,40.0,40.0,10.0,10.0,,,,,,,,,Thermomechanically processed; interrupted tensile characterization,,,,,,,,,,298.0,0.001,,,,,,,,,,,,,,,,,,,,,,,0.0,1.0,1,,,Deformation twinning dominant,,,,,,,,,,,,,,,,,,RT response described as deformation-twinning dominant.,Deformation twinning dominant for all three alloys at RT; coupled TWIP/TRIP reported at cryogenic temperature.,XRD; EBSD; TEM,Yes,Abstract; experimental sections; Table 2/strain-dependent results,High,"SFE, friction stress and ΔG_FCC→HCP are important source descriptors. Exact numeric Table 2 values intentionally left blank here rather than guessed.","{""Derived_TRIP_TWIP_class"": ""01"", ""Derived_feature_status"": ""SFE/ΔG priority fields remain NA until exact source-table extraction."", ""Derived_log10_strain_rate"": ""-3""}",TRIP_TWIP_P011_P015_FULL_EXTRACTION.xlsx,P011_P015_Master_Extraction,Data_role -> Row_Type | Composition_basis_original -> Composition_basis | Image_modalities -> Characterization_methods,SAFE_QC_COMPLETE,False,HYBRID_EXPERIMENTAL_COMPUTATIONAL,NO_FLAG,SOURCE_HAS_UNMAPPED_FIELDS,P012_PE01,P012_MC01,OBS055,HYBRID,INDEPENDENT_CONDITION,,0,HIGH,Distinct extracted condition retained as a conservative parent; no cross-row specimen linkage is documented.,,,,,,,,,,,,,,,,,,0.0,1.0
P012,10.1016/j.jallcom.2022.165108,,P012_C02,P012_Fe40Mn40Co10Cr10,P012_Fe40Mn40Co10Cr10,Experimental + thermodynamics,Fe40Mn40Co10Cr10,,at.%,40.0,40.0,10.0,10.0,,,,,,,,,Thermomechanically processed; interrupted tensile characterization,,,,,,,,,,77.0,0.001,,,,,,,,,,,,,,,,,,,,,,,1.0,1.0,1,,,Cryogenic TRIP/TWIP; strain-induced martensite favored,,,,,,,,,,,,,,,,,,"At cryogenic temperature, preferential strain-induced martensitic transformation is reported; Mo increases ε-martensite with strain.",Deformation twinning dominant for all three alloys at RT; coupled TWIP/TRIP reported at cryogenic temperature.,XRD; EBSD; TEM,Yes,Abstract; experimental sections; Table 2/strain-dependent results,High,"SFE, friction stress and ΔG_FCC→HCP are important source descriptors. Exact numeric Table 2 values intentionally left blank here rather than guessed.","{""Derived_TRIP_TWIP_class"": ""11"", ""Derived_feature_status"": ""SFE/ΔG priority fields remain NA until exact source-table extraction."", ""Derived_log10_strain_rate"": ""-3""}",TRIP_TWIP_P011_P015_FULL_EXTRACTION.xlsx,P011_P015_Master_Extraction,Data_role -> Row_Type | Composition_basis_original -> Composition_basis | Image_modalities -> Characterization_methods,SAFE_QC_COMPLETE_MANUAL_REVIEW_REMAINS,True,HYBRID_EXPERIMENTAL_COMPUTATIONAL,REVIEW_REQUIRED,SOURCE_HAS_UNMAPPED_FIELDS,P012_PE02,P012_MC02,OBS056,HYBRID,INDEPENDENT_CONDITION,,0,HIGH,Distinct extracted condition retained as a conservative parent; no cross-row specimen linkage is documented.,,,,,,,,,,,,,,,,,,1.0,1.0
P012,10.1016/j.jallcom.2022.165108,,P012_C03,P012_Fe39.5Mn40Co10Cr10C0.5,P012_Fe39.5Mn40Co10Cr10C0.5,Experimental + thermodynamics,Fe39.5Mn40Co10Cr10C0.5,,at.%,39.5,40.0,10.0,10.0,,,0.5,,,,,,Thermomechanically processed; interrupted tensile characterization,,,,,,,,,,298.0,0.001,,,,,,,,,,,,,,,,,,,,,,,0.0,1.0,1,,,Deformation twinning dominant,,,,,,,,,,,,,,,,,,RT response described as deformation-twinning dominant.,Deformation twinning dominant for all three alloys at RT; coupled TWIP/TRIP reported at cryogenic temperature.,XRD; EBSD; TEM,Yes,Abstract; experimental sections; Table 2/strain-dependent results,High,"SFE, friction stress and ΔG_FCC→HCP are important source descriptors. Exact numeric Table 2 values intentionally left blank here rather than guessed.","{""Derived_TRIP_TWIP_class"": ""01"", ""Derived_feature_status"": ""SFE/ΔG priority fields remain NA until exact source-table extraction."", ""Derived_log10_strain_rate"": ""-3""}",TRIP_TWIP_P011_P015_FULL_EXTRACTION.xlsx,P011_P015_Master_Extraction,Data_role -> Row_Type | Composition_basis_original -> Composition_basis | Image_modalities -> Characterization_methods,SAFE_QC_COMPLETE,False,HYBRID_EXPERIMENTAL_COMPUTATIONAL,NO_FLAG,SOURCE_HAS_UNMAPPED_FIELDS,P012_PE03,P012_MC03,OBS057,HYBRID,INDEPENDENT_CONDITION,,0,HIGH,Distinct extracted condition retained as a conservative parent; no cross-row specimen linkage is documented.,,,,,,,,,,,,,,,,,,0.0,1.0
P012,10.1016/j.jallcom.2022.165108,,P012_C04,P012_Fe39.5Mn40Co10Cr10C0.5,P012_Fe39.5Mn40Co10Cr10C0.5,Experimental + thermodynamics,Fe39.5Mn40Co10Cr10C0.5,,at.%,39.5,40.0,10.0,10.0,,,0.5,,,,,,Thermomechanically processed; interrupted tensile characterization,,,,,,,,,,77.0,0.001,,,,,,,,,,,,,,,,,,,,,,,1.0,1.0,1,,,Synergistic TWIP + TRIP; exceptional strength/ductility,,,,,,,1022.0,,110.0,,,,,,,,,"At cryogenic temperature, preferential strain-induced martensitic transformation is reported; Mo increases ε-martensite with strain.",Deformation twinning dominant for all three alloys at RT; coupled TWIP/TRIP reported at cryogenic temperature.,XRD; EBSD; TEM,Yes,Abstract; experimental sections; Table 2/strain-dependent results,High,"SFE, friction stress and ΔG_FCC→HCP are important source descriptors. Exact numeric Table 2 values intentionally left blank here rather than guessed.","{""Derived_TRIP_TWIP_class"": ""11"", ""Derived_feature_status"": ""SFE/ΔG priority fields remain NA until exact source-table extraction."", ""Derived_log10_strain_rate"": ""-3""}",TRIP_TWIP_P011_P015_FULL_EXTRACTION.xlsx,P011_P015_Master_Extraction,Data_role -> Row_Type | Composition_basis_original -> Composition_basis | Image_modalities -> Characterization_methods,SAFE_QC_COMPLETE_MANUAL_REVIEW_REMAINS,True,HYBRID_EXPERIMENTAL_COMPUTATIONAL,REVIEW_REQUIRED,SOURCE_HAS_UNMAPPED_FIELDS,P012_PE04,P012_MC04,OBS058,HYBRID,INDEPENDENT_CONDITION,,0,HIGH,Distinct extracted condition retained as a conservative parent; no cross-row specimen linkage is documented.,,,,,,,,,,,,,,,,,,1.0,1.0
P012,10.1016/j.jallcom.2022.165108,,P012_C05,P012_Fe38.3Mn40Co10Cr10Mo1.7,P012_Fe38.3Mn40Co10Cr10Mo1.7,Experimental + thermodynamics,Fe38.3Mn40Co10Cr10Mo1.7,,at.%,38.3,40.0,10.0,10.0,,,,1.7,,,,,Thermomechanically processed; interrupted tensile characterization,,,,,,,,,,298.0,0.001,,,,,,,,,,,,,,,,,,,,,,,0.0,1.0,1,,,Deformation twinning dominant,,,,,,,,,,,,,,,,,,RT response described as deformation-twinning dominant.,Deformation twinning dominant for all three alloys at RT; coupled TWIP/TRIP reported at cryogenic temperature.,XRD; EBSD; TEM,Yes,Abstract; experimental sections; Table 2/strain-dependent results,High,"SFE, friction stress and ΔG_FCC→HCP are important source descriptors. Exact numeric Table 2 values intentionally left blank here rather than guessed.","{""Derived_TRIP_TWIP_class"": ""01"", ""Derived_feature_status"": ""SFE/ΔG priority fields remain NA until exact source-table extraction."", ""Derived_log10_strain_rate"": ""-3""}",TRIP_TWIP_P011_P015_FULL_EXTRACTION.xlsx,P011_P015_Master_Extraction,Data_role -> Row_Type | Composition_basis_original -> Composition_basis | Image_modalities -> Characterization_methods,SAFE_QC_COMPLETE,False,HYBRID_EXPERIMENTAL_COMPUTATIONAL,NO_FLAG,SOURCE_HAS_UNMAPPED_FIELDS,P012_PE05,P012_MC05,OBS059,HYBRID,INDEPENDENT_CONDITION,,0,HIGH,Distinct extracted condition retained as a conservative parent; no cross-row specimen linkage is documented.,,,,,,,,,,,,,,,,,,0.0,1.0
P012,10.1016/j.jallcom.2022.165108,,P012_C06,P012_Fe38.3Mn40Co10Cr10Mo1.7,P012_Fe38.3Mn40Co10Cr10Mo1.7,Experimental + thermodynamics,Fe38.3Mn40Co10Cr10Mo1.7,,at.%,38.3,40.0,10.0,10.0,,,,1.7,,,,,Thermomechanically processed; interrupted tensile characterization,,,,,,,,,,77.0,0.001,,,,,,,,,,,,,,,,,,,,,,,1.0,1.0,1,,,Enhanced ε-martensite formation + twinning,,,,,,,,,,,,,,,,,,"At cryogenic temperature, preferential strain-induced martensitic transformation is reported; Mo increases ε-martensite with strain.",Deformation twinning dominant for all three alloys at RT; coupled TWIP/TRIP reported at cryogenic temperature.,XRD; EBSD; TEM,Yes,Abstract; experimental sections; Table 2/strain-dependent results,High,"SFE, friction stress and ΔG_FCC→HCP are important source descriptors. Exact numeric Table 2 values intentionally left blank here rather than guessed.","{""Derived_TRIP_TWIP_class"": ""11"", ""Derived_feature_status"": ""SFE/ΔG priority fields remain NA until exact source-table extraction."", ""Derived_log10_strain_rate"": ""-3""}",TRIP_TWIP_P011_P015_FULL_EXTRACTION.xlsx,P011_P015_Master_Extraction,Data_role -> Row_Type | Composition_basis_original -> Composition_basis | Image_modalities -> Characterization_methods,SAFE_QC_COMPLETE,False,HYBRID_EXPERIMENTAL_COMPUTATIONAL,NO_FLAG,SOURCE_HAS_UNMAPPED_FIELDS,P012_PE06,P012_MC06,OBS060,HYBRID,INDEPENDENT_CONDITION,,0,HIGH,Distinct extracted condition retained as a conservative parent; no cross-row specimen linkage is documented.,,,,,,,,,,,,,,,,,,1.0,1.0
P013,10.1016/j.ijplas.2024.104048,,P013_C01,P013_G01,P013_G01,Experimental in-situ strain-resolved,Fe50Mn30Co10Cr10,,at.%,50.0,30.0,10.0,10.0,,,,,,,,,As-cast DP-HEA; in-situ tensile loading under synchrotron X-ray diffraction,,,,,,,,,,298.0,0.001,,,,,,Full tensile test,,,,,,,,,,,,,,,,,1.0,1.0,1,,,Four-stage response involving FCC→HCP TRIP and HCP twinning,,,,,,,,,,,,,,,,,,In-situ SXRD quantitatively tracks γ-FCC→ε-HCP phase evolution.,SXRD peak/orientation analysis identifies twinning activity in ε-HCP during loading.,In-situ SXRD; EBSD; OM; SEM,Yes,Abstract; Materials and methods; four-stage SXRD results,High,Parent row. Repeated SXRD measurements are correlated and must not be treated as independent train/test samples.,"{""Derived_TRIP_TWIP_class"": ""11"", ""Derived_feature_status"": ""Phase fraction, lattice strain, integrated intensity, c/a and dislocation density are source-available strain-resolved descriptors; exact pointwise values should be digitized later."", ""Derived_log10_strain_rate"": ""-3""}",TRIP_TWIP_P011_P015_FULL_EXTRACTION.xlsx,P011_P015_Master_Extraction,Data_role -> Row_Type | Composition_basis_original -> Composition_basis | Image_modalities -> Characterization_methods,SAFE_QC_COMPLETE,False,EXPERIMENTAL_REPEATED_STAGE,NO_FLAG,SOURCE_HAS_UNMAPPED_FIELDS,P013_PE01,P013_MC01,OBS061,EXPERIMENTAL,REPEATED_STAGE,P013_MC01_DS01,0,HIGH,Extracted stage metadata identifies observations from one interrupted or in-situ tensile series.,,,,,,,,,,,,,,,,,,1.0,1.0
P013,10.1016/j.ijplas.2024.104048,,P013_C02,P013_G01,P013_G01,Experimental in-situ strain-resolved,Fe50Mn30Co10Cr10,,at.%,50.0,30.0,10.0,10.0,,,,,,,,,As-cast DP-HEA; in-situ tensile loading under synchrotron X-ray diffraction,,,,,,,,,,298.0,0.001,,,,,,Stage I,,,,,,,,,,,,,,,,,1.0,1.0,1,,,Stage-resolved load accommodation from SXRD; TRIP/TWIP/slip contributions evolve with stress.,,,,,,,,,,,,,,,,,,In-situ SXRD quantitatively tracks γ-FCC→ε-HCP phase evolution.,SXRD peak/orientation analysis identifies twinning activity in ε-HCP during loading.,In-situ SXRD; EBSD; OM; SEM,Yes,Abstract; Materials and methods; four-stage SXRD results,High,"Stage row retained for later insertion of exact stress/strain, phase fraction, lattice strain, c/a and dislocation-density values from figures.","{""Derived_TRIP_TWIP_class"": ""11"", ""Derived_feature_status"": ""Phase fraction, lattice strain, integrated intensity, c/a and dislocation density are source-available strain-resolved descriptors; exact pointwise values should be digitized later."", ""Derived_log10_strain_rate"": ""-3""}",TRIP_TWIP_P011_P015_FULL_EXTRACTION.xlsx,P011_P015_Master_Extraction,Data_role -> Row_Type | Composition_basis_original -> Composition_basis | Image_modalities -> Characterization_methods,SAFE_QC_COMPLETE_MANUAL_REVIEW_REMAINS,True,EXPERIMENTAL_REPEATED_STAGE,REVIEW_REQUIRED,SOURCE_HAS_UNMAPPED_FIELDS,P013_PE01,P013_MC01,OBS062,EXPERIMENTAL,REPEATED_STAGE,P013_MC01_DS02,0,HIGH,Extracted stage metadata identifies observations from one interrupted or in-situ tensile series.,,,,,,,,,,,,,,,,,,1.0,1.0
P013,10.1016/j.ijplas.2024.104048,,P013_C03,P013_G01,P013_G01,Experimental in-situ strain-resolved,Fe50Mn30Co10Cr10,,at.%,50.0,30.0,10.0,10.0,,,,,,,,,As-cast DP-HEA; in-situ tensile loading under synchrotron X-ray diffraction,,,,,,,,,,298.0,0.001,,,,,,Stage II,,,,,,,,,,,,,,,,,1.0,1.0,1,,,Stage-resolved load accommodation from SXRD; TRIP/TWIP/slip contributions evolve with stress.,,,,,,,,,,,,,,,,,,In-situ SXRD quantitatively tracks γ-FCC→ε-HCP phase evolution.,SXRD peak/orientation analysis identifies twinning activity in ε-HCP during loading.,In-situ SXRD; EBSD; OM; SEM,Yes,Abstract; Materials and methods; four-stage SXRD results,High,"Stage row retained for later insertion of exact stress/strain, phase fraction, lattice strain, c/a and dislocation-density values from figures.","{""Derived_TRIP_TWIP_class"": ""11"", ""Derived_feature_status"": ""Phase fraction, lattice strain, integrated intensity, c/a and dislocation density are source-available strain-resolved descriptors; exact pointwise values should be digitized later."", ""Derived_log10_strain_rate"": ""-3""}",TRIP_TWIP_P011_P015_FULL_EXTRACTION.xlsx,P011_P015_Master_Extraction,Data_role -> Row_Type | Composition_basis_original -> Composition_basis | Image_modalities -> Characterization_methods,SAFE_QC_COMPLETE_MANUAL_REVIEW_REMAINS,True,EXPERIMENTAL_REPEATED_STAGE,REVIEW_REQUIRED,SOURCE_HAS_UNMAPPED_FIELDS,P013_PE01,P013_MC01,OBS063,EXPERIMENTAL,REPEATED_STAGE,P013_MC01_DS03,0,HIGH,Extracted stage metadata identifies observations from one interrupted or in-situ tensile series.,,,,,,,,,,,,,,,,,,1.0,1.0
P013,10.1016/j.ijplas.2024.104048,,P013_C04,P013_G01,P013_G01,Experimental in-situ strain-resolved,Fe50Mn30Co10Cr10,,at.%,50.0,30.0,10.0,10.0,,,,,,,,,As-cast DP-HEA; in-situ tensile loading under synchrotron X-ray diffraction,,,,,,,,,,298.0,0.001,,,,,,Stage III,,,,,,,,,,,,,,,,,1.0,1.0,1,,,Stage-resolved load accommodation from SXRD; TRIP/TWIP/slip contributions evolve with stress.,,,,,,,,,,,,,,,,,,In-situ SXRD quantitatively tracks γ-FCC→ε-HCP phase evolution.,SXRD peak/orientation analysis identifies twinning activity in ε-HCP during loading.,In-situ SXRD; EBSD; OM; SEM,Yes,Abstract; Materials and methods; four-stage SXRD results,High,"Stage row retained for later insertion of exact stress/strain, phase fraction, lattice strain, c/a and dislocation-density values from figures.","{""Derived_TRIP_TWIP_class"": ""11"", ""Derived_feature_status"": ""Phase fraction, lattice strain, integrated intensity, c/a and dislocation density are source-available strain-resolved descriptors; exact pointwise values should be digitized later."", ""Derived_log10_strain_rate"": ""-3""}",TRIP_TWIP_P011_P015_FULL_EXTRACTION.xlsx,P011_P015_Master_Extraction,Data_role -> Row_Type | Composition_basis_original -> Composition_basis | Image_modalities -> Characterization_methods,SAFE_QC_COMPLETE_MANUAL_REVIEW_REMAINS,True,EXPERIMENTAL_REPEATED_STAGE,REVIEW_REQUIRED,SOURCE_HAS_UNMAPPED_FIELDS,P013_PE01,P013_MC01,OBS064,EXPERIMENTAL,REPEATED_STAGE,P013_MC01_DS04,0,HIGH,Extracted stage metadata identifies observations from one interrupted or in-situ tensile series.,,,,,,,,,,,,,,,,,,1.0,1.0
P013,10.1016/j.ijplas.2024.104048,,P013_C05,P013_G01,P013_G01,Experimental in-situ strain-resolved,Fe50Mn30Co10Cr10,,at.%,50.0,30.0,10.0,10.0,,,,,,,,,As-cast DP-HEA; in-situ tensile loading under synchrotron X-ray diffraction,,,,,,,,,,298.0,0.001,,,,,,Stage IV,,,,,,,,,,,,,,,,,1.0,1.0,1,,,Stage-resolved load accommodation from SXRD; TRIP/TWIP/slip contributions evolve with stress.,,,,,,,,,,,,,,,,,,In-situ SXRD quantitatively tracks γ-FCC→ε-HCP phase evolution.,SXRD peak/orientation analysis identifies twinning activity in ε-HCP during loading.,In-situ SXRD; EBSD; OM; SEM,Yes,Abstract; Materials and methods; four-stage SXRD results,High,"Stage row retained for later insertion of exact stress/strain, phase fraction, lattice strain, c/a and dislocation-density values from figures.","{""Derived_TRIP_TWIP_class"": ""11"", ""Derived_feature_status"": ""Phase fraction, lattice strain, integrated intensity, c/a and dislocation density are source-available strain-resolved descriptors; exact pointwise values should be digitized later."", ""Derived_log10_strain_rate"": ""-3""}",TRIP_TWIP_P011_P015_FULL_EXTRACTION.xlsx,P011_P015_Master_Extraction,Data_role -> Row_Type | Composition_basis_original -> Composition_basis | Image_modalities -> Characterization_methods,SAFE_QC_COMPLETE_MANUAL_REVIEW_REMAINS,True,EXPERIMENTAL_REPEATED_STAGE,REVIEW_REQUIRED,SOURCE_HAS_UNMAPPED_FIELDS,P013_PE01,P013_MC01,OBS065,EXPERIMENTAL,REPEATED_STAGE,P013_MC01_DS05,0,HIGH,Extracted stage metadata identifies observations from one interrupted or in-situ tensile series.,,,,,,,,,,,,,,,,,,1.0,1.0
P014,10.3390/ma17235893,,P014_C01,P014_As-cast,P014_As-cast,Experimental,Fe50Mn30Co10Cr10,,at.%,50.0,30.0,10.0,10.0,,,,,,,,,As-cast,,,,,,,,,,298.0,,,,,,,,,,,,,,,,,,,,,,,,1.0,1.0,1,,0,Microstructure reference state,,,,,,,,,,,,,,,,,,Cold rolling induces FCC→HCP; tensile deformation of heterogeneous states includes FCC→HCP transformation.,Deformation twins contribute to ductility in heterogeneous annealed states.,XRD; SEM; EBSD; TEM; microhardness,Yes,Processing; microstructure; tensile and strengthening/deformation-mechanism sections,Medium,"A600 (600C/10 min) reported as best strength-ductility condition. During annealing, part of HCP reverses to FCC, producing heterogeneous deformed/recrystallized FCC structure.","{""Derived_TRIP_TWIP_class"": ""11"", ""Derived_feature_status"": ""Exact phase/recrystallized fractions, hardness and mechanical-property values can be populated from source figures/tables later.""}",TRIP_TWIP_P011_P015_FULL_EXTRACTION.xlsx,P011_P015_Master_Extraction,Data_role -> Row_Type | Composition_basis_original -> Composition_basis | Image_modalities -> Characterization_methods,SAFE_QC_COMPLETE,False,EXPERIMENTAL_INDEPENDENT,NO_FLAG,SOURCE_HAS_UNMAPPED_FIELDS,P014_PE01,P014_MC01,OBS066,EXPERIMENTAL,INDEPENDENT_CONDITION,,0,HIGH,Distinct extracted condition retained as a conservative parent; no cross-row specimen linkage is documented.,,,,,,,,,,,,,,,,,,1.0,1.0
P014,10.3390/ma17235893,,P014_C02,P014_Cold rolled,P014_Cold rolled,Experimental,Fe50Mn30Co10Cr10,,at.%,50.0,30.0,10.0,10.0,,,,,,,,,Cold rolled,,,,,,,,,,298.0,,,,,,,,,,,,,,,,,,,,,,,,1.0,1.0,1,,0,Microstructure reference state,,,,,,,,,,,,,,,,,,Cold rolling induces FCC→HCP; tensile deformation of heterogeneous states includes FCC→HCP transformation.,Deformation twins contribute to ductility in heterogeneous annealed states.,XRD; SEM; EBSD; TEM; microhardness,Yes,Processing; microstructure; tensile and strengthening/deformation-mechanism sections,Medium,"A600 (600C/10 min) reported as best strength-ductility condition. During annealing, part of HCP reverses to FCC, producing heterogeneous deformed/recrystallized FCC structure.","{""Derived_TRIP_TWIP_class"": ""11"", ""Derived_feature_status"": ""Exact phase/recrystallized fractions, hardness and mechanical-property values can be populated from source figures/tables later.""}",TRIP_TWIP_P011_P015_FULL_EXTRACTION.xlsx,P011_P015_Master_Extraction,Data_role -> Row_Type | Composition_basis_original -> Composition_basis | Image_modalities -> Characterization_methods,SAFE_QC_COMPLETE,False,EXPERIMENTAL_INDEPENDENT,NO_FLAG,SOURCE_HAS_UNMAPPED_FIELDS,P014_PE02,P014_MC02,OBS067,EXPERIMENTAL,INDEPENDENT_CONDITION,,0,HIGH,Distinct extracted condition retained as a conservative parent; no cross-row specimen linkage is documented.,,,,,,,,,,,,,,,,,,1.0,1.0
P014,10.3390/ma17235893,,P014_C03,P014_A600,P014_A600,Experimental,Fe50Mn30Co10Cr10,,at.%,50.0,30.0,10.0,10.0,,,,,,,,,Cold rolling followed by partial-recrystallization annealing,,,,,,,873.15,10.0,,298.0,0.001,,,,,,,,,,,,,,,,,,,,,,,1.0,1.0,1,,1,FCC→HCP transformation + deformation twins + HDI strengthening/strain hardening,,,,,,,,,,,,,,,,,,Cold rolling induces FCC→HCP; tensile deformation of heterogeneous states includes FCC→HCP transformation.,Deformation twins contribute to ductility in heterogeneous annealed states.,XRD; SEM; EBSD; TEM; microhardness,Yes,Processing; microstructure; tensile and strengthening/deformation-mechanism sections,Medium,"A600 (600C/10 min) reported as best strength-ductility condition. During annealing, part of HCP reverses to FCC, producing heterogeneous deformed/recrystallized FCC structure.","{""Derived_TRIP_TWIP_class"": ""11"", ""Derived_feature_status"": ""Exact phase/recrystallized fractions, hardness and mechanical-property values can be populated from source figures/tables later."", ""Derived_log10_strain_rate"": ""-3""}",TRIP_TWIP_P011_P015_FULL_EXTRACTION.xlsx,P011_P015_Master_Extraction,Data_role -> Row_Type | Composition_basis_original -> Composition_basis | Image_modalities -> Characterization_methods,SAFE_QC_COMPLETE_MANUAL_REVIEW_REMAINS,True,EXPERIMENTAL_INDEPENDENT,REVIEW_REQUIRED,SOURCE_HAS_UNMAPPED_FIELDS,P014_PE03,P014_MC03,OBS068,EXPERIMENTAL,INDEPENDENT_CONDITION,,0,HIGH,Distinct extracted condition retained as a conservative parent; no cross-row specimen linkage is documented.,,,,,,,,,,,,,,,,,,1.0,1.0
P014,10.3390/ma17235893,,P014_C04,P014_A650,P014_A650,Experimental,Fe50Mn30Co10Cr10,,at.%,50.0,30.0,10.0,10.0,,,,,,,,,Cold rolling followed by partial-recrystallization annealing,,,,,,,923.15,10.0,,298.0,0.001,,,,,,,,,,,,,,,,,,,,,,,1.0,1.0,1,,1,FCC→HCP transformation + deformation twins + HDI strengthening/strain hardening,,,,,,,,,,,,,,,,,,Cold rolling induces FCC→HCP; tensile deformation of heterogeneous states includes FCC→HCP transformation.,Deformation twins contribute to ductility in heterogeneous annealed states.,XRD; SEM; EBSD; TEM; microhardness,Yes,Processing; microstructure; tensile and strengthening/deformation-mechanism sections,Medium,"A600 (600C/10 min) reported as best strength-ductility condition. During annealing, part of HCP reverses to FCC, producing heterogeneous deformed/recrystallized FCC structure.","{""Derived_TRIP_TWIP_class"": ""11"", ""Derived_feature_status"": ""Exact phase/recrystallized fractions, hardness and mechanical-property values can be populated from source figures/tables later."", ""Derived_log10_strain_rate"": ""-3""}",TRIP_TWIP_P011_P015_FULL_EXTRACTION.xlsx,P011_P015_Master_Extraction,Data_role -> Row_Type | Composition_basis_original -> Composition_basis | Image_modalities -> Characterization_methods,SAFE_QC_COMPLETE_MANUAL_REVIEW_REMAINS,True,EXPERIMENTAL_INDEPENDENT,REVIEW_REQUIRED,SOURCE_HAS_UNMAPPED_FIELDS,P014_PE04,P014_MC04,OBS069,EXPERIMENTAL,INDEPENDENT_CONDITION,,0,HIGH,Distinct extracted condition retained as a conservative parent; no cross-row specimen linkage is documented.,,,,,,,,,,,,,,,,,,1.0,1.0
P014,10.3390/ma17235893,,P014_C05,P014_A700,P014_A700,Experimental,Fe50Mn30Co10Cr10,,at.%,50.0,30.0,10.0,10.0,,,,,,,,,Cold rolling followed by partial-recrystallization annealing,,,,,,,973.15,10.0,,298.0,0.001,,,,,,,,,,,,,,,,,,,,,,,1.0,1.0,1,,1,FCC→HCP transformation + deformation twins + HDI strengthening/strain hardening,,,,,,,,,,,,,,,,,,Cold rolling induces FCC→HCP; tensile deformation of heterogeneous states includes FCC→HCP transformation.,Deformation twins contribute to ductility in heterogeneous annealed states.,XRD; SEM; EBSD; TEM; microhardness,Yes,Processing; microstructure; tensile and strengthening/deformation-mechanism sections,Medium,"A600 (600C/10 min) reported as best strength-ductility condition. During annealing, part of HCP reverses to FCC, producing heterogeneous deformed/recrystallized FCC structure.","{""Derived_TRIP_TWIP_class"": ""11"", ""Derived_feature_status"": ""Exact phase/recrystallized fractions, hardness and mechanical-property values can be populated from source figures/tables later."", ""Derived_log10_strain_rate"": ""-3""}",TRIP_TWIP_P011_P015_FULL_EXTRACTION.xlsx,P011_P015_Master_Extraction,Data_role -> Row_Type | Composition_basis_original -> Composition_basis | Image_modalities -> Characterization_methods,SAFE_QC_COMPLETE_MANUAL_REVIEW_REMAINS,True,EXPERIMENTAL_INDEPENDENT,REVIEW_REQUIRED,SOURCE_HAS_UNMAPPED_FIELDS,P014_PE05,P014_MC05,OBS070,EXPERIMENTAL,INDEPENDENT_CONDITION,,0,HIGH,Distinct extracted condition retained as a conservative parent; no cross-row specimen linkage is documented.,,,,,,,,,,,,,,,,,,1.0,1.0
P015,10.1016/j.jallcom.2026.188919,,P015_C01,P015_G01,P015_G01,Experimental + MD-derived SFE,Fe50Mn20Cr20Ni10,,at.%,50.0,20.0,,20.0,10.0,,,,,,,,VIM under Ar; extra 5 wt% Mn charge; cast in Cu mold; homogenized 1473 K/6 h; water quenched,,1473.0,6.0,,,,,,,298.0,0.001,,,,,,,,,1.0,,,36.62,,Molecular dynamics at test temperature,,,,,,,,,0.0,1.0,1,,,TWIP-dominant; deformation bands/HDDWs and nanotwins,,,,,300.0,,550.0,,,,,,,,,,,No TRIP-dominant response; TWIP governs at 298 K.,Mechanical nanotwins observed; TWIP active at both temperatures.,XRD; SEM/EBSD; TEM/HR-TEM/SAED; MD,Yes,Abstract; Sections 2.1-2.4; mechanism model; conclusions,High,Critical normal growth stress model: ε-martensite ~742 MPa at 77 K and ~745 MPa at 298 K; twins ~440 MPa at 77 K and ~658 MPa at 298 K. At 77 K TWIP begins near plastic onset; TRIP inferred near ~12% strain. Keep MD deformation rate separate from experimental tensile rate.,"{""Derived_TRIP_TWIP_class"": ""01"", ""Derived_feature_status"": ""Direct formula fields calculated; other composition descriptors remain NA."", ""Derived_log10_strain_rate"": ""-3""}",TRIP_TWIP_P011_P015_FULL_EXTRACTION.xlsx,P011_P015_Master_Extraction,Data_role -> Row_Type | Composition_basis_original -> Composition_basis | Image_modalities -> Characterization_methods,SAFE_QC_COMPLETE_MANUAL_REVIEW_REMAINS,True,COMPUTATIONAL_MD,REVIEW_REQUIRED,SOURCE_HAS_UNMAPPED_FIELDS,P015_PE01,P015_MC01,OBS071,HYBRID,COMPUTATIONAL_CONDITION,,0,HIGH,Computational condition is isolated from experimental parents and experimental condition counts.,,,,,,,,,,,,,,,,,,0.0,1.0
P015,10.1016/j.jallcom.2026.188919,,P015_C02,P015_G01,P015_G01,Experimental + MD-derived SFE,Fe50Mn20Cr20Ni10,,at.%,50.0,20.0,,20.0,10.0,,,,,,,,VIM under Ar; extra 5 wt% Mn charge; cast in Cu mold; homogenized 1473 K/6 h; water quenched,,1473.0,6.0,,,,,,,77.0,0.001,,,,,,,,,1.0,,,10.97,,Molecular dynamics at test temperature,,,,,,,,,1.0,1.0,1,,,Synergistic TWIP + TRIP; secondary twins + ε-martensite,,,,,608.0,,850.0,,,,,,,,,,,ε-martensite activated at high strain at 77 K.,Mechanical nanotwins observed; TWIP active at both temperatures.,XRD; SEM/EBSD; TEM/HR-TEM/SAED; MD,Yes,Abstract; Sections 2.1-2.4; mechanism model; conclusions,High,Critical normal growth stress model: ε-martensite ~742 MPa at 77 K and ~745 MPa at 298 K; twins ~440 MPa at 77 K and ~658 MPa at 298 K. At 77 K TWIP begins near plastic onset; TRIP inferred near ~12% strain. Keep MD deformation rate separate from experimental tensile rate.,"{""Derived_TRIP_TWIP_class"": ""11"", ""Derived_feature_status"": ""Direct formula fields calculated; other composition descriptors remain NA."", ""Derived_log10_strain_rate"": ""-3""}",TRIP_TWIP_P011_P015_FULL_EXTRACTION.xlsx,P011_P015_Master_Extraction,Data_role -> Row_Type | Composition_basis_original -> Composition_basis | Image_modalities -> Characterization_methods,SAFE_QC_COMPLETE_MANUAL_REVIEW_REMAINS,True,COMPUTATIONAL_MD,REVIEW_REQUIRED,SOURCE_HAS_UNMAPPED_FIELDS,P015_PE02,P015_MC02,OBS072,HYBRID,COMPUTATIONAL_CONDITION,,0,HIGH,Computational condition is isolated from experimental parents and experimental condition counts.,,,,,,,,,,,,,,,,,,1.0,1.0
P016,10.1016/j.actamat.2018.10.017,Hierarchical microstructure design to tune the mechanical behavior of an interstitial TRIP-TWIP high-entropy alloy,P016_C01,P016_G01,P016_G01,Experimental processing/tensile condition,Fe49.5Mn30Co10Cr10C0.5,Fe49.5Mn30Co10Cr10C0.5,at.%,49.5,30.0,10.0,10.0,,,0.5,,,,,,Hot roll 50%; homogenize 1200C/2h; cold roll 67%; temper/anneal,,1473.0,2.0,,,67.0,673.0,3.0,,298.0,0.001,,,,,,Bimodal tempered,,,,,,,,,,,,,,,,,,,1,,,Nanograin/nanotwin strengthening; condition-specific TRIP/TWIP labels not forced,,,,,1300.0,,,,14.0,,,,,,,,,Condition-specific binary TRIP label not explicitly assigned,Condition-specific binary TWIP label not explicitly assigned,EBSD; ECC; XRD; TEM; DIC,Yes,Acta Materialia 163 (2019) 40–54,Medium,~50 nm nanograins + recovered parent grains 10–35 µm with pre-existing nanotwins | Bimodal state ~2× stronger; trimodal structure increases ductility from ~14% to ~60%.,,TRIP_TWIP_P016_P019_FULL_EXTRACTION.xlsx,P016_P019_Master_Extraction,,SAFE_QC_COMPLETE_MANUAL_REVIEW_REMAINS,True,EXPERIMENTAL_INDEPENDENT,REVIEW_REQUIRED,CANONICAL_OR_SAFE_ALIAS,P016_PE_400C_3min,P016_MC_400C_3min,OBS073,EXPERIMENTAL,INDEPENDENT_CONDITION,,0,HIGH,Map legacy condition 1:1; preserve row,,,,,,,,,,,,,18.0,"[{""feature"": ""SFE_assumed_for_calculation_mJ_m2"", ""status"": ""ASSUMED_NOT_MEASURED"", ""page"": ""pp. 26–28"", ""figure"": """"}]",,,"{""workbook_sheet"": ""P016_Hierarchy_Resolution"", ""status"": ""UNRESOLVED"", ""source"": ""P016 PDF pp. 9-10, 21-22; Figs. 2-3,6""}",,
P016,10.1016/j.actamat.2018.10.017,Hierarchical microstructure design to tune the mechanical behavior of an interstitial TRIP-TWIP high-entropy alloy,P016_C02,P016_G02,P016_G02,Experimental processing/tensile condition,Fe49.5Mn30Co10Cr10C0.5,Fe49.5Mn30Co10Cr10C0.5,at.%,49.5,30.0,10.0,10.0,,,0.5,,,,,,Hot roll 50%; homogenize 1200C/2h; cold roll 67%; temper/anneal,,1473.0,2.0,,,67.0,673.0,10.0,,298.0,0.001,,,,,,Bimodal tempered,,,,,,,,,,,,,,,,,,,1,,,Recovered parent grains + nanograins; hierarchical bimodal microstructure,,,,,,,,,,,,,,,,,,Condition-specific binary TRIP label not explicitly assigned,Condition-specific binary TWIP label not explicitly assigned,EBSD; ECC; XRD; TEM; DIC,Yes,Acta Materialia 163 (2019) 40–54,Medium,~50 nm nanograins + recovered parent grains 10–35 µm | Bimodal state ~2× stronger; trimodal structure increases ductility from ~14% to ~60%.,,TRIP_TWIP_P016_P019_FULL_EXTRACTION.xlsx,P016_P019_Master_Extraction,,SAFE_QC_COMPLETE_MANUAL_REVIEW_REMAINS,True,EXPERIMENTAL_INDEPENDENT,REVIEW_REQUIRED,CANONICAL_OR_SAFE_ALIAS,P016_PE_400C_10min,P016_MC_400C_10min,OBS074,EXPERIMENTAL,INDEPENDENT_CONDITION,,0,HIGH,Map legacy condition 1:1; preserve row,,,,,,,,,,,,,18.0,"[{""feature"": ""SFE_assumed_for_calculation_mJ_m2"", ""status"": ""ASSUMED_NOT_MEASURED"", ""page"": ""pp. 26–28"", ""figure"": """"}]",,,"{""workbook_sheet"": ""P016_Hierarchy_Resolution"", ""status"": ""UNRESOLVED"", ""source"": ""P016 PDF pp. 9-10, 21-22; Figs. 2-3,6""}",,
