Repository: abolghasemkazemi/ATI_ML_Project

# Processed pilot data

This directory is reserved for validated, versioned outputs derived from raw
sources. The pilot infrastructure adds no extracted records, datasets, labels,
or scientific values.

Every future artifact must:

- identify its input paper and condition records;
- retain original reported values alongside any harmonized representation;
- distinguish experimental measurements from calculated descriptors;
- carry field-level source or calculation provenance;
- preserve parent-study, condition, replicate, and repeated-stage relationships;
- document validation status, schema version, creation method, and correction
  history; and

File: data/processed/master_19papers_recovery_v7.csv (part 3 of 10)
P008,10.1016/j.ijplas.2021.102965,,P008_C02,P008_G02,P008_G02,Experimental,Fe45.9Mn30.4Co10.5Cr10.6N2.6,,at.%,45.9,30.4,10.5,10.6,,2.6,,,,,,,High-N alloy; thermomechanical processing producing multi-heterostructure,,1473.0,2.0,,,60.0,1023.0,3.0,,298.0,0.001,,,,,,final tensile,,,,,,,,,,,,,,,,,0.0,1.0,1,,,Twinning-dominant; martensitic transformation suppressed,,,,,1310.0,,,,16.5,,16.5,,,,,,,Paper explicitly states dominant mechanism changes away from martensitic transformation,TEM/EBSD evidence; twinning becomes dominant,SEM; EBSD; TEM; APT,Yes,Abstract; methods; deformation microstructure section,High,Contains pre-existing α-martensite laths; do not confuse initial α with deformation-induced TRIP. | Heavy N doping changes dominant deformation from martensitic transformation to twinning.,"{""Derived_feature_status"": ""NA — reserved for later calculation; do not infer during raw extraction"", ""HDI_strengthening_MPa"": ""750"", ""Initial_alpha_martensite_area_fraction"": ""0.24""}",TRIP_TWIP_P006_P010_FULL_EXTRACTION.xlsx,P006_P010_Master_Extraction,Data_role -> Row_Type | Composition_basis_original -> Composition_basis | Image_modalities -> Characterization_methods,SAFE_QC_COMPLETE_MANUAL_REVIEW_REMAINS,True,EXPERIMENTAL_INDEPENDENT,REVIEW_REQUIRED,SOURCE_HAS_UNMAPPED_FIELDS,P008_PE02,P008_MC_N2p6_PC,OBS039,EXPERIMENTAL,INDEPENDENT_CONDITION,,0.0,HIGH,Distinct extracted condition retained as a conservative parent; no cross-row specimen linkage is documented.,0.8,,,1310.0,1394.0,,16.5,,0.0,0.0,1.0,0.2,,,,,,0.0,1.0,P008_SERIES01,P008_MAT_N2p6,,,P008_SERIES01,P008_MAT_N2p6,,,,,,,,,,,,,,EXACT_CONDITION_LEGACY_MAPPED,VERIFIED_EXACT_MATCH,PC,Fe45.9Mn30.4Co10.5Cr10.6N2.6,EXACT_BULK_CHEMISTRY_REPORTED,"Vacuum induction cast in Ar; hot forged 1200C; hot rolled 1050→900C, 50% thickness reduction; homogenized 1200C/2h and water quenched.",Room temperature,ROOM_TEMPERATURE_REPORTED,recrystallized fine-grain population,Bimodal; 0.8 µm recrystallized grains embedded in deformation matrix with grains of several tens of µm,NO_HCP_IDENTIFIED_BY_EBSD_XRD,0.24,ESTIMATED_IN_PAPER_FOR_PREDEFORMATION_BCC_ALPHA_MARTENSITE,DIRECT_TEXT,DIRECT_TEXT,DIRECT_TEXT,DIRECT_TEXT,ALLOY_LEVEL,26.0,CURRENT_STUDY_ALLOY_LEVEL,TEM; p. 13; state not specified,<50,~100,0.095,~10,~115,190.0,~3,~8,Cr2N,Fe45.5Mn30.5Co10.9Cr11.0N2.1,Fe45.1Mn31.6Co10.6Cr10.6N2.1,"[{""Paper_ID"": ""P008"", ""DOI"": ""10.1016/j.ijplas.2021.102965"", ""ML_Condition_ID"": ""P008_MC_N2p6_PC"", ""Feature_Name"": ""Study_Series_ID"", ""Original_Value"": NaN, ""Recovered_Value"": ""P008_SERIES01"", ""Units"": ""source/schema units"", ""Evidence_Type"": ""VERIFIED_WORKBOOK"", ""Evidence_Location"": ""pp. 7\u20138,13\u201314; Figs. 6b,8a"", ""Page_Figure_Section"": ""pp. 7\u20138,13\u201314; Figs. 6b,8a"", ""Extraction_Method"": ""Verified direct source extraction"", ""Confidence"": ""High"", ""Recovery_Status"": ""VERIFIED""}, {""Paper_ID"": ""P008"", ""DOI"": ""10.1016/j.ijplas.2021.102965"", ""ML_Condition_ID"": ""P008_MC_N2p6_PC"", ""Feature_Name"": ""Material_Parent_ID"", ""Original_Value"": NaN, ""Recovered_Value"": ""P008_MAT_N2p6"", ""Units"": ""source/schema units"", ""Evidence_Type"": ""VERIFIED_WORKBOOK"", ""Evidence_Location"": ""pp. 7\u20138,13\u201314; Figs. 6b,8a"", ""Page_Figure_Section"": ""pp. 7\u20138,13\u201314; Figs. 6b,8a"", ""Extraction_Method"": ""Verified direct source extraction"", ""Confidence"": ""High"", ""Recovery_Status"": ""VERIFIED""}, {""Paper_ID"": ""P008"", ""DOI"": ""10.1016/j.ijplas.2021.102965"", ""ML_Condition_ID"": ""P008_MC_N2p6_PC"", ""Feature_Name"": ""Leakage_Group_Strict"", ""Original_Value"": NaN, ""Recovered_Value"": ""P008_SERIES01"", ""Units"": ""source/schema units"", ""Evidence_Type"": ""VERIFIED_WORKBOOK"", ""Evidence_Location"": ""pp. 7\u20138,13\u201314; Figs. 6b,8a"", ""Page_Figure_Section"": ""pp. 7\u20138,13\u201314; Figs. 6b,8a"", ""Extraction_Method"": ""Verified direct source extraction"", ""Confidence"": ""High"", ""Recovery_Status"": ""VERIFIED""}, {""Paper_ID"": ""P008"", ""DOI"": ""10.1016/j.ijplas.2021.102965"", ""ML_Condition_ID"": ""P008_MC_N2p6_PC"", ""Feature_Name"": ""Leakage_Group_Material"", ""Original_Value"": NaN, ""Recovered_Value"": ""P008_MAT_N2p6"", ""Units"": ""source/schema units"", ""Evidence_Type"": ""VERIFIED_WORKBOOK"", ""Evidence_Location"": ""pp. 7\u20138,13\u201314; Figs. 6b,8a"", ""Page_Figure_Section"": ""pp. 7\u20138,13\u201314; Figs. 6b,8a"", ""Extraction_Method"": ""Verified direct source extraction"", ""Confidence"": ""High"", ""Recovery_Status"": ""VERIFIED""}, {""Paper_ID"": ""P008"", ""DOI"": ""10.1016/j.ijplas.2021.102965"", ""ML_Condition_ID"": ""P008_MC_N2p6_PC"", ""Feature_Name"": ""P008_Source_State"", ""Original_Value"": null, ""Recovered_Value"": ""PC"", ""Units"": ""source/schema units"", ""Evidence_Type"": ""VERIFIED_WORKBOOK"", ""Evidence_Location"": ""pp. 7\u20138,13\u201314; Figs. 6b,8a"", ""Page_Figure_Section"": ""pp. 7\u20138,13\u201314; Figs. 6b,8a"", ""Extraction_Method"": ""Verified direct source extraction"", ""Confidence"": ""High"", ""Recovery_Status"": ""VERIFIED""}, {""Paper_ID"": ""P008"", ""DOI"": ""10.1016/j.ijplas.2021.102965"", ""ML_Condition_ID"": ""P008_MC_N2p6_PC"", ""Feature_Name"": ""Recovered_Bulk_Composition_at_pct"", ""Original_Value"": null, ""Recovered_Value"": ""Fe45.9Mn30.4Co10.5Cr10.6N2.6"", ""Units"": ""source/schema units"", ""Evidence_Type"": ""VERIFIED_WORKBOOK"", ""Evidence_Location"": ""pp. 7\u20138,13\u201314; Figs. 6b,8a"", ""Page_Figure_Section"": ""pp. 7\u20138,13\u201314; Figs. 6b,8a"", ""Extraction_Method"": ""Verified direct source extraction"", ""Confidence"": ""High"", ""Recovery_Status"": ""VERIFIED""}, {""Paper_ID"": ""P008"", ""DOI"": ""10.1016/j.ijplas.2021.102965"", ""ML_Condition_ID"": ""P008_MC_N2p6_PC"", ""Feature_Name"": ""Recovered_Composition_Status"", ""Original_Value"": null, ""Recovered_Value"": ""EXACT_BULK_CHEMISTRY_REPORTED"", ""Units"": ""source/schema units"", ""Evidence_Type"": ""VERIFIED_WORKBOOK"", ""Evidence_Location"": ""pp. 7\u20138,13\u201314; Figs. 6b,8a"", ""Page_Figure_Section"": ""pp. 7\u20138,13\u201314; Figs. 6b,8a"", ""Extraction_Method"": ""Verified direct source extraction"", ""Confidence"": ""High"", ""Recovery_Status"": ""VERIFIED""}, {""Paper_ID"": ""P008"", ""DOI"": ""10.1016/j.ijplas.2021.102965"", ""ML_Condition_ID"": ""P008_MC_N2p6_PC"", ""Feature_Name"": ""Recovered_Processing_route"", ""Original_Value"": null, ""Recovered_Value"": ""Vacuum induction cast in Ar; hot forged 1200C; hot rolled 1050\u2192900C, 50% thickness reduction; homogenized 1200C/2h and water quenched."", ""Units"": ""source/schema units"", ""Evidence_Type"": ""VERIFIED_WORKBOOK"", ""Evidence_Location"": ""pp. 7\u20138,13\u201314; Figs. 6b,8a"", ""Page_Figure_Section"": ""pp. 7\u20138,13\u201314; Figs. 6b,8a"", ""Extraction_Method"": ""Verified direct source extraction"", ""Confidence"": ""High"", ""Recovery_Status"": ""VERIFIED""}, {""Paper_ID"": ""P008"", ""DOI"": ""10.1016/j.ijplas.2021.102965"", ""ML_Condition_ID"": ""P008_MC_N2p6_PC"", ""Feature_Name"": ""Recovered_Test_T_Reported"", ""Original_Value"": null, ""Recovered_Value"": ""Room temperature"", ""Units"": ""source/schema units"", ""Evidence_Type"": ""VERIFIED_WORKBOOK"", ""Evidence_Location"": ""pp. 7\u20138,13\u201314; Figs. 6b,8a"", ""Page_Figure_Section"": ""pp. 7\u20138,13\u201314; Figs. 6b,8a"", ""Extraction_Method"": ""Verified direct source extraction"", ""Confidence"": ""High"", ""Recovery_Status"": ""VERIFIED""}, {""Paper_ID"": ""P008"", ""DOI"": ""10.1016/j.ijplas.2021.102965"", ""ML_Condition_ID"": ""P008_MC_N2p6_PC"", ""Feature_Name"": ""Recovered_Test_T_Status"", ""Original_Value"": null, ""Recovered_Value"": ""ROOM_TEMPERATURE_REPORTED"", ""Units"": ""source/schema units"", ""Evidence_Type"": ""VERIFIED_WORKBOOK"", ""Evidence_Location"": ""pp. 7\u20138,13\u201314; Figs. 6b,8a"", ""Page_Figure_Section"": ""pp. 7\u20138,13\u201314; Figs. 6b,8a"", ""Extraction_Method"": ""Verified direct source extraction"", ""Confidence"": ""High"", ""Recovery_Status"": ""VERIFIED""}, {""Paper_ID"": ""P008"", ""DOI"": ""10.1016/j.ijplas.2021.102965"", ""ML_Condition_ID"": ""P008_MC_N2p6_PC"", ""Feature_Name"": ""Recovered_Grain_size_um"", ""Original_Value"": NaN, ""Recovered_Value"": 0.8, ""Units"": ""source/schema units"", ""Evidence_Type"": ""VERIFIED_WORKBOOK"", ""Evidence_Location"": ""pp. 7\u20138,13\u201314; Figs. 6b,8a"", ""Page_Figure_Section"": ""pp. 7\u20138,13\u201314; Figs. 6b,8a"", ""Extraction_Method"": ""Verified direct source extraction"", ""Confidence"": ""High"", ""Recovery_Status"": ""VERIFIED""}, {""Paper_ID"": ""P008"", ""DOI"": ""10.1016/j.ijplas.2021.102965"", ""ML_Condition_ID"": ""P008_MC_N2p6_PC"", ""Feature_Name"": ""Recovered_Grain_size_scope"", ""Original_Value"": null, ""Recovered_Value"": ""recrystallized fine-grain population"", ""Units"": ""source/schema units"", ""Evidence_Type"": ""VERIFIED_WORKBOOK"", ""Evidence_Location"": ""pp. 7\u20138,13\u201314; Figs. 6b,8a"", ""Page_Figure_Section"": ""pp. 7\u20138,13\u201314; Figs. 6b,8a"", ""Extraction_Method"": ""Verified direct source extraction"", ""Confidence"": ""High"", ""Recovery_Status"": ""VERIFIED""}, {""Paper_ID"": ""P008"", ""DOI"": ""10.1016/j.ijplas.2021.102965"", ""ML_Condition_ID"": ""P008_MC_N2p6_PC"", ""Feature_Name"": ""Recovered_Grain_size_status"", ""Original_Value"": null, ""Recovered_Value"": ""Bimodal; 0.8 \u00b5m recrystallized grains embedded in deformation matrix with grains of several tens of \u00b5m"", ""Units"": ""source/schema units"", ""Evidence_Type"": ""VERIFIED_WORKBOOK"", ""Evidence_Location"": ""pp. 7\u20138,13\u201314; Figs. 6b,8a"", ""Page_Figure_Section"": ""pp. 7\u20138,13\u201314; Figs. 6b,8a"", ""Extraction_Method"": ""Verified direct source extraction"", ""Confidence"": ""High"", ""Recovery_Status"": ""VERIFIED""}, {""Paper_ID"": ""P008"", ""DOI"": ""10.1016/j.ijplas.2021.102965"", ""ML_Condition_ID"": ""P008_MC_N2p6_PC"", ""Feature_Name"": ""Recovered_Initial_HCP_fraction"", ""Original_Value"": NaN, ""Recovered_Value"": 0.0, ""Units"": ""source/schema units"", ""Evidence_Type"": ""VERIFIED_WORKBOOK"", ""Evidence_Location"": ""pp. 7\u20138,13\u201314; Figs. 6b,8a"", ""Page_Figure_Section"": ""pp. 7\u20138,13\u201314; Figs. 6b,8a"", ""Extraction_Method"": ""Verified direct source extraction"", ""Confidence"": ""High"", ""Recovery_Status"": ""VERIFIED""}, {""Paper_ID"": ""P008"", ""DOI"": ""10.1016/j.ijplas.2021.102965"", ""ML_Condition_ID"": ""P008_MC_N2p6_PC"", ""Feature_Name"": ""Recovered_Initial_HCP_status"", ""Original_Value"": null, ""Recovered_Value"": ""NO_HCP_IDENTIFIED_BY_EBSD_XRD"", ""Units"": ""source/schema units"", ""Evidence_Type"": ""VERIFIED_WORKBOOK"", ""Evidence_Location"": ""pp. 7\u20138,13\u201314; Figs. 6b,8a"", ""Page_Figure_Section"": ""pp. 7\u20138,13\u201314; Figs. 6b,8a"", ""Extraction_Method"": ""Verified direct source extraction"", ""Confidence"": ""High"", ""Recovery_Status"": ""VERIFIED""}, {""Paper_ID"": ""P008"", ""DOI"": ""10.1016/j.ijplas.2021.102965"", ""ML_Condition_ID"": ""P008_MC_N2p6_PC"", ""Feature_Name"": ""Initial_BCC_alpha_martensite_fraction"", ""Original_Value"": null, ""Recovered_Value"": 0.24, ""Units"": ""source/schema units"", ""Evidence_Type"": ""VERIFIED_WORKBOOK"", ""Evidence_Location"": ""pp. 7\u20138,13\u201314; Figs. 6b,8a"", ""Page_Figure_Section"": ""pp. 7\u20138,13\u201314; Figs. 6b,8a"", ""Extraction_Method"": ""Verified direct source extraction"", ""Confidence"": ""High"", ""Recovery_Status"": ""VERIFIED""}, {""Paper_ID"": ""P008"", ""DOI"": ""10.1016/j.ijplas.2021.102965"", ""ML_Condition_ID"": ""P008_MC_N2p6_PC"", ""Feature_Name"": ""Initial_BCC_alpha_martensite_status"", ""Original_Value"": null, ""Recovered_Value"": ""ESTIMATED_IN_PAPER_FOR_PREDEFORMATION_BCC_ALPHA_MARTENSITE"", ""Units"": ""source/schema units"", ""Evidence_Type"": ""VERIFIED_WORKBOOK"", ""Evidence_Location"": ""pp. 7\u20138,13\u201314; Figs. 6b,8a"", ""Page_Figure_Section"": ""pp. 7\u20138,13\u201314; Figs. 6b,8a"", ""Extraction_Method"": ""Verified direct source extraction"", ""Confidence"": ""High"", ""Recovery_Status"": ""VERIFIED""}, {""Paper_ID"": ""P008"", ""DOI"": ""10.1016/j.ijplas.2021.102965"", ""ML_Condition_ID"": ""P008_MC_N2p6_PC"", ""Feature_Name"": ""Recovered_Recrystallized_fraction"", ""Original_Value"": NaN, ""Recovered_Value"": 0.2, ""Units"": ""source/schema units"", ""Evidence_Type"": ""VERIFIED_WORKBOOK"", ""Evidence_Location"": ""pp. 7\u20138,13\u201314; Figs. 6b,8a"", ""Page_Figure_Section"": ""pp. 7\u20138,13\u201314; Figs. 6b,8a"", ""Extraction_Method"": ""Verified direct source extraction"", ""Confidence"": ""High"", ""Recovery_Status"": ""VERIFIED""}, {""Paper_ID"": ""P008"", ""DOI"": ""10.1016/j.ijplas.2021.102965"", ""ML_Condition_ID"": ""P008_MC_N2p6_PC"", ""Feature_Name"": ""Recovered_Recrystallized_fraction_status"", ""Original_Value"": null, ""Recovered_Value"": ""DIRECT_TEXT"", ""Units"": ""source/schema units"", ""Evidence_Type"": ""VERIFIED_WORKBOOK"", ""Evidence_Location"": ""pp. 7\u20138,13\u201314; Figs. 6b,8a"", ""Page_Figure_Section"": ""pp. 7\u20138,13\u201314; Figs. 6b,8a"", ""Extraction_Method"": ""Verified direct source extraction"", ""Confidence"": ""High"", ""Recovery_Status"": ""VERIFIED""}, {""Paper_ID"": ""P008"", ""DOI"": ""10.1016/j.ijplas.2021.102965"", ""ML_Condition_ID"": ""P008_MC_N2p6_PC"", ""Feature_Name"": ""Recovered_YS_MPa"", ""Original_Value"": NaN, ""Recovered_Value"": 1310.0, ""Units"": ""source/schema units"", ""Evidence_Type"": ""VERIFIED_WORKBOOK"", ""Evidence_Location"": ""pp. 7\u20138,13\u201314; Figs. 6b,8a"", ""Page_Figure_Section"": ""pp. 7\u20138,13\u201314; Figs. 6b,8a"", ""Extraction_Method"": ""Verified direct source extraction"", ""Confidence"": ""High"", ""Recovery_Status"": ""VERIFIED""}, {""Paper_ID"": ""P008"", ""DOI"": ""10.1016/j.ijplas.2021.102965"", ""ML_Condition_ID"": ""P008_MC_N2p6_PC"", ""Feature_Name"": ""Recovered_YS_status"", ""Original_Value"": null, ""Recovered_Value"": ""DIRECT_TEXT"", ""Units"": ""source/schema units"", ""Evidence_Type"": ""VERIFIED_WORKBOOK"", ""Evidence_Location"": ""pp. 7\u20138,13\u201314; Figs. 6b,8a"", ""Page_Figure_Section"": ""pp. 7\u20138,13\u201314; Figs. 6b,8a"", ""Extraction_Method"": ""Verified direct source extraction"", ""Confidence"": ""High"", ""Recovery_Status"": ""VERIFIED""}, {""Paper_ID"": ""P008"", ""DOI"": ""10.1016/j.ijplas.2021.102965"", ""ML_Condition_ID"": ""P008_MC_N2p6_PC"", ""Feature_Name"": ""Recovered_UTS_MPa"", ""Original_Value"": NaN, ""Recovered_Value"": 1394.0, ""Units"": ""source/schema units"", ""Evidence_Type"": ""VERIFIED_WORKBOOK"", ""Evidence_Location"": ""pp. 7\u20138,13\u201314; Figs. 6b,8a"", ""Page_Figure_Section"": ""pp. 7\u20138,13\u201314; Figs. 6b,8a"", ""Extraction_Method"": ""Verified direct source extraction"", ""Confidence"": ""High"", ""Recovery_Status"": ""VERIFIED""}, {""Paper_ID"": ""P008"", ""DOI"": ""10.1016/j.ijplas.2021.102965"", ""ML_Condition_ID"": ""P008_MC_N2p6_PC"", ""Feature_Name"": ""Recovered_UTS_status"", ""Original_Value"": null, ""Recovered_Value"": ""DIRECT_TEXT"", ""Units"": ""source/schema units"", ""Evidence_Type"": ""VERIFIED_WORKBOOK"", ""Evidence_Location"": ""pp. 7\u20138,13\u201314; Figs. 6b,8a"", ""Page_Figure_Section"": ""pp. 7\u20138,13\u201314; Figs. 6b,8a"", ""Extraction_Method"": ""Verified direct source extraction"", ""Confidence"": ""High"", ""Recovery_Status"": ""VERIFIED""}, {""Paper_ID"": ""P008"", ""DOI"": ""10.1016/j.ijplas.2021.102965"", ""ML_Condition_ID"": ""P008_MC_N2p6_PC"", ""Feature_Name"": ""Recovered_Uniform_elongation_pct"", ""Original_Value"": NaN, ""Recovered_Value"": 16.5, ""Units"": ""source/schema units"", ""Evidence_Type"": ""VERIFIED_WORKBOOK"", ""Evidence_Location"": ""pp. 7\u20138,13\u201314; Figs. 6b,8a"", ""Page_Figure_Section"": ""pp. 7\u20138,13\u201314; Figs. 6b,8a"", ""Extraction_Method"": ""Verified direct source extraction"", ""Confidence"": ""High"", ""Recovery_Status"": ""VERIFIED""}, {""Paper_ID"": ""P008"", ""DOI"": ""10.1016/j.ijplas.2021.102965"", ""ML_Condition_ID"": ""P008_MC_N2p6_PC"", ""Feature_Name"": ""Recovered_Uniform_elongation_status"", ""Original_Value"": null, ""Recovered_Value"": ""DIRECT_TEXT"", ""Units"": ""source/schema units"", ""Evidence_Type"": ""VERIFIED_WORKBOOK"", ""Evidence_Location"": ""pp. 7\u20138,13\u201314; Figs. 6b,8a"", ""Page_Figure_Section"": ""pp. 7\u20138,13\u201314; Figs. 6b,8a"", ""Extraction_Method"": ""Verified direct source extraction"", ""Confidence"": ""High"", ""Recovery_Status"": ""VERIFIED""}, {""Paper_ID"": ""P008"", ""DOI"": ""10.1016/j.ijplas.2021.102965"", ""ML_Condition_ID"": ""P008_MC_N2p6_PC"", ""Feature_Name"": ""Recovered_TRIP"", ""Original_Value"": NaN, ""Recovered_Value"": 0.0, ""Units"": ""source/schema units"", ""Evidence_Type"": ""VERIFIED_WORKBOOK"", ""Evidence_Location"": ""pp. 7\u20138,13\u201314; Figs. 6b,8a"", ""Page_Figure_Section"": ""pp. 7\u20138,13\u201314; Figs. 6b,8a"", ""Extraction_Method"": ""Verified direct source extraction"", ""Confidence"": ""High"", ""Recovery_Status"": ""VERIFIED""}, {""Paper_ID"": ""P008"", ""DOI"": ""10.1016/j.ijplas.2021.102965"", ""ML_Condition_ID"": ""P008_MC_N2p6_PC"", ""Feature_Name"": ""Recovered_TWIP"", ""Original_Value"": NaN, ""Recovered_Value"": 1.0, ""Units"": ""source/schema units"", ""Evidence_Type"": ""VERIFIED_WORKBOOK"", ""Evidence_Location"": ""pp. 7\u20138,13\u201314; Figs. 6b,8a"", ""Page_Figure_Section"": ""pp. 7\u20138,13\u201314; Figs. 6b,8a"", ""Extraction_Method"": ""Verified direct source extraction"", ""Confidence"": ""High"", ""Recovery_Status"": ""VERIFIED""}, {""Paper_ID"": ""P008"", ""DOI"": ""10.1016/j.ijplas.2021.102965"", ""ML_Condition_ID"": ""P008_MC_N2p6_PC"", ""Feature_Name"": ""Effective_TRIP"", ""Original_Value"": 0.0, ""Recovered_Value"": 0.0, ""Units"": ""source/schema units"", ""Evidence_Type"": ""VERIFIED_WORKBOOK"", ""Evidence_Location"": ""pp. 7\u20138,13\u201314; Figs. 6b,8a"", ""Page_Figure_Section"": ""pp. 7\u20138,13\u201314; Figs. 6b,8a"", ""Extraction_Method"": ""Verified direct source extraction"", ""Confidence"": ""High"", ""Recovery_Status"": ""VERIFIED""}, {""Paper_ID"": ""P008"", ""DOI"": ""10.1016/j.ijplas.2021.102965"", ""ML_Condition_ID"": ""P008_MC_N2p6_PC"", ""Feature_Name"": ""Effective_TWIP"", ""Original_Value"": 1.0, ""Recovered_Value"": 1.0, ""Units"": ""source/schema units"", ""Evidence_Type"": ""VERIFIED_WORKBOOK"", ""Evidence_Location"": ""pp. 7\u20138,13\u201314; Figs. 6b,8a"", ""Page_Figure_Section"": ""pp. 7\u20138,13\u201314; Figs. 6b,8a"", ""Extraction_Method"": ""Verified direct source extraction"", ""Confidence"": ""High"", ""Recovery_Status"": ""VERIFIED""}, {""Paper_ID"": ""P008"", ""DOI"": ""10.1016/j.ijplas.2021.102965"", ""ML_Condition_ID"": ""P008_MC_N2p6_PC"", ""Feature_Name"": ""SFE_scope"", ""Original_Value"": null, ""Recovered_Value"": ""ALLOY_LEVEL"", ""Units"": ""source/schema units"", ""Evidence_Type"": ""VERIFIED_WORKBOOK"", ""Evidence_Location"": ""pp. 7\u20138,13\u201314; Figs. 6b,8a"", ""Page_Figure_Section"": ""pp. 7\u20138,13\u201314; Figs. 6b,8a"", ""Extraction_Method"": ""Verified direct source extraction"", ""Confidence"": ""High"", ""Recovery_Status"": ""VERIFIED""}, {""Paper_ID"": ""P008"", ""DOI"": ""10.1016/j.ijplas.2021.102965"", ""ML_Condition_ID"": ""P008_MC_N2p6_PC"", ""Feature_Name"": ""SFE_value_alloy_level_mJ_m2"", ""Original_Value"": null, ""Recovered_Value"": 26, ""Units"": ""source/schema units"", ""Evidence_Type"": ""VERIFIED_WORKBOOK"", ""Evidence_Location"": ""pp. 7\u20138,13\u201314; Figs. 6b,8a"", ""Page_Figure_Section"": ""pp. 7\u20138,13\u201314; Figs. 6b,8a"", ""Extraction_Method"": ""Verified direct source extraction"", ""Confidence"": ""High"", ""Recovery_Status"": ""VERIFIED""}, {""Paper_ID"": ""P008"", ""DOI"": ""10.1016/j.ijplas.2021.102965"", ""ML_Condition_ID"": ""P008_MC_N2p6_PC"", ""Feature_Name"": ""SFE_status"", ""Original_Value"": null, ""Recovered_Value"": ""CURRENT_STUDY_ALLOY_LEVEL"", ""Units"": ""source/schema units"", ""Evidence_Type"": ""VERIFIED_WORKBOOK"", ""Evidence_Location"": ""pp. 7\u20138,13\u201314; Figs. 6b,8a"", ""Page_Figure_Section"": ""pp. 7\u20138,13\u201314; Figs. 6b,8a"", ""Extraction_Method"": ""Verified direct source extraction"", ""Confidence"": ""High"", ""Recovery_Status"": ""VERIFIED""}, {""Paper_ID"": ""P008"", ""DOI"": ""10.1016/j.ijplas.2021.102965"", ""ML_Condition_ID"": ""P008_MC_N2p6_PC"", ""Feature_Name"": ""SFE_source_provenance"", ""Original_Value"": null, ""Recovered_Value"": ""TEM; p. 13; state not specified"", ""Units"": ""source/schema units"", ""Evidence_Type"": ""VERIFIED_WORKBOOK"", ""Evidence_Location"": ""pp. 7\u20138,13\u201314; Figs. 6b,8a"", ""Page_Figure_Section"": ""pp. 7\u20138,13\u201314; Figs. 6b,8a"", ""Extraction_Method"": ""Verified direct source extraction"", ""Confidence"": ""High"", ""Recovery_Status"": ""VERIFIED""}, {""Paper_ID"": ""P008"", ""DOI"": ""10.1016/j.ijplas.2021.102965"", ""ML_Condition_ID"": ""P008_MC_N2p6_PC"", ""Feature_Name"": ""Alpha_lath_thickness"", ""Original_Value"": null, ""Recovered_Value"": ""<50"", ""Units"": ""nm"", ""Evidence_Type"": ""TEM"", ""Evidence_Location"": ""p. 7\u20138; Fig. 7d"", ""Page_Figure_Section"": ""p. 7\u20138; Fig. 7d"", ""Extraction_Method"": ""Direct text extraction"", ""Confidence"": ""High"", ""Recovery_Status"": ""DIRECT_TEXT""}, {""Paper_ID"": ""P008"", ""DOI"": ""10.1016/j.ijplas.2021.102965"", ""ML_Condition_ID"": ""P008_MC_N2p6_PC"", ""Feature_Name"": ""Alpha_lath_spacing"", ""Original_Value"": null, ""Recovered_Value"": ""~100"", ""Units"": ""nm"", ""Evidence_Type"": ""TEM"", ""Evidence_Location"": ""p. 7\u20138; Fig. 7d"", ""Page_Figure_Section"": ""p. 7\u20138; Fig. 7d"", ""Extraction_Method"": ""Direct text extraction"", ""Confidence"": ""High"", ""Recovery_Status"": ""DIRECT_TEXT""}, {""Paper_ID"": ""P008"", ""DOI"": ""10.1016/j.ijplas.2021.102965"", ""ML_Condition_ID"": ""P008_MC_N2p6_PC"", ""Feature_Name"": ""Recovery_twin_fraction"", ""Original_Value"": null, ""Recovered_Value"": 0.095, ""Units"": ""fraction"", ""Evidence_Type"": ""Fullman volumetric analysis"", ""Evidence_Location"": ""p. 12"", ""Page_Figure_Section"": ""p. 12"", ""Extraction_Method"": ""Direct text extraction"", ""Confidence"": ""High"", ""Recovery_Status"": ""CALCULATED_IN_PAPER""}, {""Paper_ID"": ""P008"", ""DOI"": ""10.1016/j.ijplas.2021.102965"", ""ML_Condition_ID"": ""P008_MC_N2p6_PC"", ""Feature_Name"": ""Recovery_twin_thickness"", ""Original_Value"": null, ""Recovered_Value"": ""~10"", ""Units"": ""nm"", ""Evidence_Type"": ""TEM"", ""Evidence_Location"": ""pp. 8,12; Fig. 7e"", ""Page_Figure_Section"": ""pp. 8,12; Fig. 7e"", ""Extraction_Method"": ""Direct text extraction"", ""Confidence"": ""High"", ""Recovery_Status"": ""DIRECT_TEXT""}, {""Paper_ID"": ""P008"", ""DOI"": ""10.1016/j.ijplas.2021.102965"", ""ML_Condition_ID"": ""P008_MC_N2p6_PC"", ""Feature_Name"": ""Recovery_twin_spacing_observed"", ""Original_Value"": null, ""Recovered_Value"": ""~115"", ""Units"": ""nm"", ""Evidence_Type"": ""TEM"", ""Evidence_Location"": ""p. 8; Fig. 7e"", ""Page_Figure_Section"": ""p. 8; Fig. 7e"", ""Extraction_Method"": ""Direct text extraction"", ""Confidence"": ""High"", ""Recovery_Status"": ""DIRECT_TEXT""}, {""Paper_ID"": ""P008"", ""DOI"": ""10.1016/j.ijplas.2021.102965"", ""ML_Condition_ID"": ""P008_MC_N2p6_PC"", ""Feature_Name"": ""Recovery_twin_spacing_fraction_input_nm"", ""Original_Value"": null, ""Recovered_Value"": 190, ""Units"": ""nm"", ""Evidence_Type"": ""Fullman volumetric analysis"", ""Evidence_Location"": ""p. 12"", ""Page_Figure_Section"": ""p. 12"", ""Extraction_Method"": ""Direct text extraction"", ""Confidence"": ""High"", ""Recovery_Status"": ""CALCULATION_INPUT_IN_PAPER""}, {""Paper_ID"": ""P008"", ""DOI"": ""10.1016/j.ijplas.2021.102965"", ""ML_Condition_ID"": ""P008_MC_N2p6_PC"", ""Feature_Name"": ""Deformation_twin_width"", ""Original_Value"": null, ""Recovered_Value"": ""~3"", ""Units"": ""nm"", ""Evidence_Type"": ""TEM"", ""Evidence_Location"": ""p. 8; Fig. 8a"", ""Page_Figure_Section"": ""p. 8; Fig. 8a"", ""Extraction_Method"": ""Direct text extraction"", ""Confidence"": ""High"", ""Recovery_Status"": ""DIRECT_TEXT""}, {""Paper_ID"": ""P008"", ""DOI"": ""10.1016/j.ijplas.2021.102965"", ""ML_Condition_ID"": ""P008_MC_N2p6_PC"", ""Feature_Name"": ""Deformation_twin_spacing"", ""Original_Value"": null, ""Recovered_Value"": ""~8"", ""Units"": ""nm"", ""Evidence_Type"": ""TEM"", ""Evidence_Location"": ""p. 8; Fig. 8a"", ""Page_Figure_Section"": ""p. 8; Fig. 8a"", ""Extraction_Method"": ""Direct text extraction"", ""Confidence"": ""High"", ""Recovery_Status"": ""DIRECT_TEXT""}, {""Paper_ID"": ""P008"", ""DOI"": ""10.1016/j.ijplas.2021.102965"", ""ML_Condition_ID"": ""P008_MC_N2p6_PC"", ""Feature_Name"": ""Precipitate_type"", ""Original_Value"": null, ""Recovered_Value"": ""Cr2N"", ""Units"": NaN, ""Evidence_Type"": ""STEM-EDS + HRTEM"", ""Evidence_Location"": ""p. 7; Fig. S2"", ""Page_Figure_Section"": ""p. 7; Fig. S2"", ""Extraction_Method"": ""Direct text extraction"", ""Confidence"": ""High"", ""Recovery_Status"": ""DIRECT_IDENTIFICATION""}, {""Paper_ID"": ""P008"", ""DOI"": ""10.1016/j.ijplas.2021.102965"", ""ML_Condition_ID"": ""P008_MC_N2p6_PC"", ""Feature_Name"": ""APT_local_composition"", ""Original_Value"": null, ""Recovered_Value"": ""Fe45.5Mn30.5Co10.9Cr11.0N2.1"", ""Units"": ""at.%"", ""Evidence_Type"": ""APT"", ""Evidence_Location"": ""p. 7; Fig. 3f-g"", ""Page_Figure_Section"": ""p. 7; Fig. 3f-g"", ""Extraction_Method"": ""Direct text extraction"", ""Confidence"": ""High"", ""Recovery_Status"": ""LOCAL_NOT_BULK""}, {""Paper_ID"": ""P008"", ""DOI"": ""10.1016/j.ijplas.2021.102965"", ""ML_Condition_ID"": ""P008_MC_N2p6_PC"", ""Feature_Name"": ""EDS_local_composition"", ""Original_Value"": null, ""Recovered_Value"": ""Fe45.1Mn31.6Co10.6Cr10.6N2.1"", ""Units"": ""at.%"", ""Evidence_Type"": ""EDS"", ""Evidence_Location"": ""p. 7"", ""Page_Figure_Section"": ""p. 7"", ""Extraction_Method"": ""Direct text extraction"", ""Confidence"": ""High"", ""Recovery_Status"": ""LOCAL_NOT_BULK""}]",,,,,,,,,,,,,,,,,,,,,,,,,,,,,,,,,,,,,,,,,,,,,,,,,,,,,,,,,,,,,,,,,
P010,10.1103/PhysRevMaterials.4.033601,,P010_C01,P010_G01,P010_G01,Experimental + DFT/magnetism,Cr20Mn24Fe30Co20Ni6,,at.%,30.0,24.0,20.0,20.0,6.0,,,,,,,,Synthesized after ab-initio compositional screening; tensile + magnetic/microstructure characterization,,,,,,,,,,298.0,0.001,,,,0.2,,local strain ~20% mechanism characterization,,,,,,,,,,,,,,,,,1.0,1.0,1,,,TRIP with twin-like planar defects / mixed low-SFE deformation,,,,,,,,,,,,,,,,,,XRD/EBSD/TEM phase evidence and alloy-level mechanism assignment,TEM/EBSD/ECCI local-strain mechanism evidence; alloy-level comparison,XRD; EBSD; ECCI; TEM; magnetic measurements,Yes,Abstract; Figs. 1-5; Summary and Conclusions,Medium,Dual FCC+HCP initially; TEM at ~20% local strain confirms FCC+HCP; twin-like defects noted but diffraction confirmation limited. | SFE depends on magnetic state; retain magnetic descriptor with SFE.,"{""Derived_VEC"": ""7.68"", ""Derived_feature_status"": ""NA — reserved for later calculation; do not infer during raw extraction"", ""Magnetic_state_descriptor"": ""PM/AFM ordering explicitly modeled; Mn stabilizes AFM configurations"", ""VEC"": ""7.68""}",TRIP_TWIP_P006_P010_FULL_EXTRACTION.xlsx,P006_P010_Master_Extraction,Data_role -> Row_Type | Composition_basis_original -> Composition_basis | Image_modalities -> Characterization_methods,SAFE_QC_COMPLETE_MANUAL_REVIEW_REMAINS,True,HYBRID_EXPERIMENTAL_COMPUTATIONAL,REVIEW_REQUIRED,SOURCE_HAS_UNMAPPED_FIELDS,P010_PE01,P010_MC01,OBS040,HYBRID,INDEPENDENT_CONDITION,,0.0,HIGH,Distinct extracted condition retained as a conservative parent; no cross-row specimen linkage is documented.,,,,,,,,,,,,,,,,,,1.0,1.0,,,,,,,,,,,,,,,,,,,,,,,,,,,,,,,,,,,,,,,,,,,,,,,,,,,,,,,,,,,,,,,,,,,,,,,,,,,,,,,,,,,,,,,,,,,,,,,,,,,,,,,,,,,,,,,,,,,,,
P010,10.1103/PhysRevMaterials.4.033601,,P010_C02,P010_G02,P010_G02,Experimental + DFT/magnetism,Cr20Mn30Fe24Co20Ni6,,at.%,24.0,30.0,20.0,20.0,6.0,,,,,,,,Synthesized after ab-initio compositional screening; tensile + magnetic/microstructure characterization,,,,,,,,,,298.0,0.001,,,,0.2,,local strain ~20% mechanism characterization,,,,,,,,,,,,,,,,,0.0,1.0,1,,,TWIP rather than TRIP,,,,,,,,,,,,,,,,,,XRD/EBSD/TEM phase evidence and alloy-level mechanism assignment,TEM/EBSD/ECCI local-strain mechanism evidence; alloy-level comparison,XRD; EBSD; ECCI; TEM; magnetic measurements,Yes,Abstract; Figs. 1-5; Summary and Conclusions,High,Single FCC initially; paper conclusion identifies alloy II as TWIP rather than TRIP. | SFE depends on magnetic state; retain magnetic descriptor with SFE.,"{""Derived_VEC"": ""7.62"", ""Derived_feature_status"": ""NA — reserved for later calculation; do not infer during raw extraction"", ""Magnetic_state_descriptor"": ""PM/AFM ordering explicitly modeled; Mn stabilizes AFM configurations"", ""VEC"": ""7.62""}",TRIP_TWIP_P006_P010_FULL_EXTRACTION.xlsx,P006_P010_Master_Extraction,Data_role -> Row_Type | Composition_basis_original -> Composition_basis | Image_modalities -> Characterization_methods,SAFE_QC_COMPLETE,False,HYBRID_EXPERIMENTAL_COMPUTATIONAL,NO_FLAG,SOURCE_HAS_UNMAPPED_FIELDS,P010_PE02,P010_MC02,OBS041,HYBRID,INDEPENDENT_CONDITION,,0.0,HIGH,Distinct extracted condition retained as a conservative parent; no cross-row specimen linkage is documented.,,,,,,,,,,,,,,,,,,0.0,1.0,,,,,,,,,,,,,,,,,,,,,,,,,,,,,,,,,,,,,,,,,,,,,,,,,,,,,,,,,,,,,,,,,,,,,,,,,,,,,,,,,,,,,,,,,,,,,,,,,,,,,,,,,,,,,,,,,,,,,
P010,10.1103/PhysRevMaterials.4.033601,,P010_C03,P010_G03,P010_G03,Experimental + DFT/magnetism,Cr20Mn15Fe34Co20Ni11,,at.%,34.0,15.0,20.0,20.0,11.0,,,,,,,,Synthesized after ab-initio compositional screening; tensile + magnetic/microstructure characterization,,,,,,,,,,298.0,0.001,,,,0.2,,local strain ~20% mechanism characterization,,,,,,,,,,,,,,,,,0.0,0.0,1,,,Stable FCC / planar-slip-dominant relative to designed TRIP/TWIP alloys,,,,,,,,,,,,,,,,,,XRD/EBSD/TEM phase evidence and alloy-level mechanism assignment,TEM/EBSD/ECCI local-strain mechanism evidence; alloy-level comparison,XRD; EBSD; ECCI; TEM; magnetic measurements,Yes,Abstract; Figs. 1-5; Summary and Conclusions,High,Single FCC initially; retained as explicit non-TRIP/non-TWIP comparator based on paper's three-alloy mechanism comparison. | SFE depends on magnetic state; retain magnetic descriptor with SFE.,"{""Derived_VEC"": ""7.87"", ""Derived_feature_status"": ""NA — reserved for later calculation; do not infer during raw extraction"", ""Magnetic_state_descriptor"": ""PM/AFM ordering explicitly modeled; Mn stabilizes AFM configurations"", ""VEC"": ""7.87""}",TRIP_TWIP_P006_P010_FULL_EXTRACTION.xlsx,P006_P010_Master_Extraction,Data_role -> Row_Type | Composition_basis_original -> Composition_basis | Image_modalities -> Characterization_methods,SAFE_QC_COMPLETE_MANUAL_REVIEW_REMAINS,True,HYBRID_EXPERIMENTAL_COMPUTATIONAL,REVIEW_REQUIRED,SOURCE_HAS_UNMAPPED_FIELDS,P010_PE03,P010_MC03,OBS042,HYBRID,INDEPENDENT_CONDITION,,0.0,HIGH,Distinct extracted condition retained as a conservative parent; no cross-row specimen linkage is documented.,,,,,,,,,,,,,,,,,,0.0,0.0,,,,,,,,,,,,,,,,,,,,,,,,,,,,,,,,,,,,,,,,,,,,,,,,,,,,,,,,,,,,,,,,,,,,,,,,,,,,,,,,,,,,,,,,,,,,,,,,,,,,,,,,,,,,,,,,,,,,,
P009,10.1126/sciadv.abo7333,,P009_C01,P009_G01,P009_G01,Experimental + CALPHAD/DFT,Co36Cr20Fe26Mn10Ni8,,at.%,26.0,10.0,36.0,20.0,8.0,,,,,,,,Cast; homogenized 1200C; ~60% cold rolled,,1473.0,,,,60.0,,,,293.0,,,,,,,post-cold-rolling mechanism characterization,,,,,,,,,,,,,,,,,1.0,0.0,1,,,TRIP,,,,,,,,,,,,,,,,,,EBSD phase mapping after cold rolling; experimental mechanism classification,EBSD/grain-boundary evidence; experimental mechanism classification,EBSD; SEM; nanoindentation,Yes,"Wang et al. 2022, Fig. 5 and design/validation results",High,#0; experimentally classified TRIP | Seven experimentally validated designed alloys; UMFE/UTFE are priority descriptors. Exact fault-energy values should be populated from source/supplement rather than guessed.,"{""Derived_feature_status"": ""NA — reserved for later calculation; do not infer during raw extraction""}",TRIP_TWIP_P006_P010_FULL_EXTRACTION.xlsx,P006_P010_Master_Extraction,Data_role -> Row_Type | Composition_basis_original -> Composition_basis | Image_modalities -> Characterization_methods,SAFE_QC_COMPLETE,False,HYBRID_EXPERIMENTAL_COMPUTATIONAL,NO_FLAG,SOURCE_HAS_UNMAPPED_FIELDS,P009_PE01,P009_MC01,OBS043,HYBRID,INDEPENDENT_CONDITION,,0.0,HIGH,Distinct extracted condition retained as a conservative parent; no cross-row specimen linkage is documented.,,,,,,,,,,,,,,,,,,1.0,0.0,,,,,,,,,,,,,,,,,,,,,,,,,,,,,,,,,,,,,,,,,,,,,,,,,,,,,,,,,,,,,,,,,,,,,,,,,,,,,,,,,,,,,,,,,,,,,,,,,,,,,,,,,,,,,,,,,,,,,
P009,10.1126/sciadv.abo7333,,P009_C02,P009_G02,P009_G02,Experimental + CALPHAD/DFT,Co32Cr20Fe26Mn10Ni12,,at.%,26.0,10.0,32.0,20.0,12.0,,,,,,,,Cast; homogenized 1200C; ~60% cold rolled,,1473.0,,,,60.0,,,,293.0,,,,,,,post-cold-rolling mechanism characterization,,,,,,,,,,,,,,,,,0.0,1.0,1,,,TWIP,,,,,,,,,,,,,,,,,,EBSD phase mapping after cold rolling; experimental mechanism classification,EBSD/grain-boundary evidence; experimental mechanism classification,EBSD; SEM; nanoindentation,Yes,"Wang et al. 2022, Fig. 5 and design/validation results",High,#1; experimentally classified TWIP | Seven experimentally validated designed alloys; UMFE/UTFE are priority descriptors. Exact fault-energy values should be populated from source/supplement rather than guessed.,"{""Derived_feature_status"": ""NA — reserved for later calculation; do not infer during raw extraction""}",TRIP_TWIP_P006_P010_FULL_EXTRACTION.xlsx,P006_P010_Master_Extraction,Data_role -> Row_Type | Composition_basis_original -> Composition_basis | Image_modalities -> Characterization_methods,SAFE_QC_COMPLETE,False,HYBRID_EXPERIMENTAL_COMPUTATIONAL,NO_FLAG,SOURCE_HAS_UNMAPPED_FIELDS,P009_PE02,P009_MC02,OBS044,HYBRID,INDEPENDENT_CONDITION,,0.0,HIGH,Distinct extracted condition retained as a conservative parent; no cross-row specimen linkage is documented.,,,,,,,,,,,,,,,,,,0.0,1.0,,,,,,,,,,,,,,,,,,,,,,,,,,,,,,,,,,,,,,,,,,,,,,,,,,,,,,,,,,,,,,,,,,,,,,,,,,,,,,,,,,,,,,,,,,,,,,,,,,,,,,,,,,,,,,,,,,,,,
P009,10.1126/sciadv.abo7333,,P009_C03,P009_G03,P009_G03,Experimental + CALPHAD/DFT,Co28Cr20Fe26Mn10Ni16,,at.%,26.0,10.0,28.0,20.0,16.0,,,,,,,,Cast; homogenized 1200C; ~60% cold rolled,,1473.0,,,,60.0,,,,293.0,,,,,,,post-cold-rolling mechanism characterization,,,,,,,,,,,,,,,,,0.0,1.0,1,,,TWIP,,,,,,,,,,,,,,,,,,EBSD phase mapping after cold rolling; experimental mechanism classification,EBSD/grain-boundary evidence; experimental mechanism classification,EBSD; SEM; nanoindentation,Yes,"Wang et al. 2022, Fig. 5 and design/validation results",High,#2; experimentally classified TWIP | Seven experimentally validated designed alloys; UMFE/UTFE are priority descriptors. Exact fault-energy values should be populated from source/supplement rather than guessed.,"{""Derived_feature_status"": ""NA — reserved for later calculation; do not infer during raw extraction""}",TRIP_TWIP_P006_P010_FULL_EXTRACTION.xlsx,P006_P010_Master_Extraction,Data_role -> Row_Type | Composition_basis_original -> Composition_basis | Image_modalities -> Characterization_methods,SAFE_QC_COMPLETE,False,HYBRID_EXPERIMENTAL_COMPUTATIONAL,NO_FLAG,SOURCE_HAS_UNMAPPED_FIELDS,P009_PE03,P009_MC03,OBS045,HYBRID,INDEPENDENT_CONDITION,,0.0,HIGH,Distinct extracted condition retained as a conservative parent; no cross-row specimen linkage is documented.,,,,,,,,,,,,,,,,,,0.0,1.0,,,,,,,,,,,,,,,,,,,,,,,,,,,,,,,,,,,,,,,,,,,,,,,,,,,,,,,,,,,,,,,,,,,,,,,,,,,,,,,,,,,,,,,,,,,,,,,,,,,,,,,,,,,,,,,,,,,,,
P009,10.1126/sciadv.abo7333,,P009_C04,P009_G04,P009_G04,Experimental + CALPHAD/DFT,Co24Cr20Fe26Mn10Ni20,,at.%,26.0,10.0,24.0,20.0,20.0,,,,,,,,Cast; homogenized 1200C; ~60% cold rolled,,1473.0,,,,60.0,,,,293.0,,,,,,,post-cold-rolling mechanism characterization,,,,,,,,,,,,,,,,,0.0,1.0,1,,,TWIP,,,,,,,,,,,,,,,,,,EBSD phase mapping after cold rolling; experimental mechanism classification,EBSD/grain-boundary evidence; experimental mechanism classification,EBSD; SEM; nanoindentation,Yes,"Wang et al. 2022, Fig. 5 and design/validation results",High,#3; experimentally classified TWIP | Seven experimentally validated designed alloys; UMFE/UTFE are priority descriptors. Exact fault-energy values should be populated from source/supplement rather than guessed.,"{""Derived_feature_status"": ""NA — reserved for later calculation; do not infer during raw extraction""}",TRIP_TWIP_P006_P010_FULL_EXTRACTION.xlsx,P006_P010_Master_Extraction,Data_role -> Row_Type | Composition_basis_original -> Composition_basis | Image_modalities -> Characterization_methods,SAFE_QC_COMPLETE,False,HYBRID_EXPERIMENTAL_COMPUTATIONAL,NO_FLAG,SOURCE_HAS_UNMAPPED_FIELDS,P009_PE04,P009_MC04,OBS046,HYBRID,INDEPENDENT_CONDITION,,0.0,HIGH,Distinct extracted condition retained as a conservative parent; no cross-row specimen linkage is documented.,,,,,,,,,,,,,,,,,,0.0,1.0,,,,,,,,,,,,,,,,,,,,,,,,,,,,,,,,,,,,,,,,,,,,,,,,,,,,,,,,,,,,,,,,,,,,,,,,,,,,,,,,,,,,,,,,,,,,,,,,,,,,,,,,,,,,,,,,,,,,,
P009,10.1126/sciadv.abo7333,,P009_C05,P009_G05,P009_G05,Experimental + CALPHAD/DFT,Co36Cr28Fe18Mn10Ni8,,at.%,18.0,10.0,36.0,28.0,8.0,,,,,,,,Cast; homogenized 1200C; ~60% cold rolled,,1473.0,,,,60.0,,,,293.0,,,,,,,post-cold-rolling mechanism characterization,,,,,,,,,,,,,,,,,1.0,0.0,1,,,TRIP,,,,,,,,,,,,,,,,,,EBSD phase mapping after cold rolling; experimental mechanism classification,EBSD/grain-boundary evidence; experimental mechanism classification,EBSD; SEM; nanoindentation,Yes,"Wang et al. 2022, Fig. 5 and design/validation results",High,#4; experimentally classified TRIP | Seven experimentally validated designed alloys; UMFE/UTFE are priority descriptors. Exact fault-energy values should be populated from source/supplement rather than guessed.,"{""Derived_feature_status"": ""NA — reserved for later calculation; do not infer during raw extraction""}",TRIP_TWIP_P006_P010_FULL_EXTRACTION.xlsx,P006_P010_Master_Extraction,Data_role -> Row_Type | Composition_basis_original -> Composition_basis | Image_modalities -> Characterization_methods,SAFE_QC_COMPLETE,False,HYBRID_EXPERIMENTAL_COMPUTATIONAL,NO_FLAG,SOURCE_HAS_UNMAPPED_FIELDS,P009_PE05,P009_MC05,OBS047,HYBRID,INDEPENDENT_CONDITION,,0.0,HIGH,Distinct extracted condition retained as a conservative parent; no cross-row specimen linkage is documented.,,,,,,,,,,,,,,,,,,1.0,0.0,,,,,,,,,,,,,,,,,,,,,,,,,,,,,,,,,,,,,,,,,,,,,,,,,,,,,,,,,,,,,,,,,,,,,,,,,,,,,,,,,,,,,,,,,,,,,,,,,,,,,,,,,,,,,,,,,,,,,
