Repository: abolghasemkazemi/ATI_ML_Project

# Processed pilot data

This directory is reserved for validated, versioned outputs derived from raw
sources. The pilot infrastructure adds no extracted records, datasets, labels,
or scientific values.

Every future artifact must:

- identify its input paper and condition records;
- retain original reported values alongside any harmonized representation;
- distinguish experimental measurements from calculated descriptors;
- carry field-level source or calculation provenance;
- preserve parent-study, condition, replicate, and repeated-stage relationships;
- document validation status, schema version, creation method, and correction
  history; and

File: data/processed/master_19papers_recovery_v2.csv (part 4 of 4)
P016,10.1016/j.actamat.2018.10.017,Hierarchical microstructure design to tune the mechanical behavior of an interstitial TRIP-TWIP high-entropy alloy,P016_C03,P016_G03,P016_G03,Experimental processing/tensile condition,Fe49.5Mn30Co10Cr10C0.5,Fe49.5Mn30Co10Cr10C0.5,at.%,49.5,30.0,10.0,10.0,,,0.5,,,,,,Hot roll 50%; homogenize 1200C/2h; cold roll 67%; temper/anneal,,1473.0,2.0,,,67.0,923.0,,,298.0,0.001,,,,,,Trimodal annealed,,,,,,,,,,,,,,,,,1.0,1.0,1,,,Sequential activation of TRIP then TWIP across grain-size hierarchy,,,,,,,,,60.0,,,,,,,,,Sequential phase-stability response linked to grain-size hierarchy,Sequential twinning response linked to grain-size hierarchy,EBSD; ECC; XRD; TEM; DIC,Yes,Acta Materialia 163 (2019) 40–54,High,<1 µm + 1–6 µm + retained large grains | Bimodal state ~2× stronger; trimodal structure increases ductility from ~14% to ~60%.,,TRIP_TWIP_P016_P019_FULL_EXTRACTION.xlsx,P016_P019_Master_Extraction,,SAFE_QC_COMPLETE,False,EXPERIMENTAL_INDEPENDENT,NO_FLAG,CANONICAL_OR_SAFE_ALIAS,P016_LEGACY_COLLAPSED_C03,P016_LEGACY_COLLAPSED_C03,OBS075,EXPERIMENTAL,LEGACY_COLLAPSED,,0,HIGH,Retain as legacy summary only; do not map to one exact condition,,,,,,,,,,,,,,,,,"{""workbook_sheet"": ""P016_Hierarchy_Resolution"", ""status"": ""LEGACY_COLLAPSED"", ""source"": ""Legacy extraction vs P016 PDF Fig. 6 and Sections 3.3-3.5""}",1.0,1.0
P017,10.1016/j.ijplas.2019.102649,Study of the plastic deformation mechanism of TRIP–TWIP high entropy alloys at the atomic level,P017_C01,P017_Al0.5_T300,P017_Al0.5_T300,Molecular-dynamics simulation,Al0.5CrCoFeCuNi,Al0.5CrCoFeCuNi,simulation stoichiometric notation,,,,,,,,,,,,,Atomic model melting + rapid quenching; uniaxial MD tension,,,,,,,,,,300.0,100000000.0,,,,,,,,,,,,,,,,,,,,,,,1.0,1.0,1,1.0,,Coupled TWIP-induced TRIP and TRIP-induced TWIP; stacking-fault/dislocation/twin evolution,,,,,,,,,,,,,,,,,,MD reports TWIP-induced TRIP and TRIP-induced TWIP mechanisms,MD reports twinning and detwinning,Molecular dynamics; atomistic defect analysis,Yes,International Journal of Plasticity 127 (2020) 102649,High,Computational support only; MD strain rates must not be mixed directly with experimental data.,,TRIP_TWIP_P016_P019_FULL_EXTRACTION.xlsx,P016_P019_Master_Extraction,,SAFE_QC_COMPLETE_MANUAL_REVIEW_REMAINS,True,COMPUTATIONAL_MD,REVIEW_REQUIRED,CANONICAL_OR_SAFE_ALIAS,P017_PE01,P017_MC01,OBS076,MD,COMPUTATIONAL_CONDITION,,0,HIGH,Computational condition is isolated from experimental parents and experimental condition counts.,,,,,,,,,,,,,,,,,,1.0,1.0
P017,10.1016/j.ijplas.2019.102649,Study of the plastic deformation mechanism of TRIP–TWIP high entropy alloys at the atomic level,P017_C02,P017_Al0.5_T300,P017_Al0.5_T300,Molecular-dynamics simulation,Al0.5CrCoFeCuNi,Al0.5CrCoFeCuNi,simulation stoichiometric notation,,,,,,,,,,,,,Atomic model melting + rapid quenching; uniaxial MD tension,,,,,,,,,,300.0,1000000000.0,,,,,,,,,,,,,,,,,,,,,,,1.0,1.0,1,1.0,,Coupled TWIP-induced TRIP and TRIP-induced TWIP; stacking-fault/dislocation/twin evolution,,,,,,,,,,,,,,,,,,MD reports TWIP-induced TRIP and TRIP-induced TWIP mechanisms,MD reports twinning and detwinning,Molecular dynamics; atomistic defect analysis,Yes,International Journal of Plasticity 127 (2020) 102649,High,Computational support only; MD strain rates must not be mixed directly with experimental data.,,TRIP_TWIP_P016_P019_FULL_EXTRACTION.xlsx,P016_P019_Master_Extraction,,SAFE_QC_COMPLETE_MANUAL_REVIEW_REMAINS,True,COMPUTATIONAL_MD,REVIEW_REQUIRED,CANONICAL_OR_SAFE_ALIAS,P017_PE02,P017_MC02,OBS077,MD,COMPUTATIONAL_CONDITION,,0,HIGH,Computational condition is isolated from experimental parents and experimental condition counts.,,,,,,,,,,,,,,,,,,1.0,1.0
P017,10.1016/j.ijplas.2019.102649,Study of the plastic deformation mechanism of TRIP–TWIP high entropy alloys at the atomic level,P017_C03,P017_Al0.5_T600,P017_Al0.5_T600,Molecular-dynamics simulation,Al0.5CrCoFeCuNi,Al0.5CrCoFeCuNi,simulation stoichiometric notation,,,,,,,,,,,,,Atomic model melting + rapid quenching; uniaxial MD tension,,,,,,,,,,600.0,100000000.0,,,,,,,,,,,,,,,,,,,,,,,1.0,1.0,1,1.0,,Coupled TWIP-induced TRIP and TRIP-induced TWIP; stacking-fault/dislocation/twin evolution,,,,,,,,,,,,,,,,,,MD reports TWIP-induced TRIP and TRIP-induced TWIP mechanisms,MD reports twinning and detwinning,Molecular dynamics; atomistic defect analysis,Yes,International Journal of Plasticity 127 (2020) 102649,High,Computational support only; MD strain rates must not be mixed directly with experimental data.,,TRIP_TWIP_P016_P019_FULL_EXTRACTION.xlsx,P016_P019_Master_Extraction,,SAFE_QC_COMPLETE_MANUAL_REVIEW_REMAINS,True,COMPUTATIONAL_MD,REVIEW_REQUIRED,CANONICAL_OR_SAFE_ALIAS,P017_PE03,P017_MC03,OBS078,MD,COMPUTATIONAL_CONDITION,,0,HIGH,Computational condition is isolated from experimental parents and experimental condition counts.,,,,,,,,,,,,,,,,,,1.0,1.0
P017,10.1016/j.ijplas.2019.102649,Study of the plastic deformation mechanism of TRIP–TWIP high entropy alloys at the atomic level,P017_C04,P017_Al0.5_T600,P017_Al0.5_T600,Molecular-dynamics simulation,Al0.5CrCoFeCuNi,Al0.5CrCoFeCuNi,simulation stoichiometric notation,,,,,,,,,,,,,Atomic model melting + rapid quenching; uniaxial MD tension,,,,,,,,,,600.0,1000000000.0,,,,,,,,,,,,,,,,,,,,,,,1.0,1.0,1,1.0,,Coupled TWIP-induced TRIP and TRIP-induced TWIP; stacking-fault/dislocation/twin evolution,,,,,,,,,,,,,,,,,,MD reports TWIP-induced TRIP and TRIP-induced TWIP mechanisms,MD reports twinning and detwinning,Molecular dynamics; atomistic defect analysis,Yes,International Journal of Plasticity 127 (2020) 102649,High,Computational support only; MD strain rates must not be mixed directly with experimental data.,,TRIP_TWIP_P016_P019_FULL_EXTRACTION.xlsx,P016_P019_Master_Extraction,,SAFE_QC_COMPLETE_MANUAL_REVIEW_REMAINS,True,COMPUTATIONAL_MD,REVIEW_REQUIRED,CANONICAL_OR_SAFE_ALIAS,P017_PE04,P017_MC04,OBS079,MD,COMPUTATIONAL_CONDITION,,0,HIGH,Computational condition is isolated from experimental parents and experimental condition counts.,,,,,,,,,,,,,,,,,,1.0,1.0
P017,10.1016/j.ijplas.2019.102649,Study of the plastic deformation mechanism of TRIP–TWIP high entropy alloys at the atomic level,P017_C05,P017_Al1.5_T300,P017_Al1.5_T300,Molecular-dynamics simulation,Al1.5CrCoFeCuNi,Al1.5CrCoFeCuNi,simulation stoichiometric notation,,,,,,,,,,,,,Atomic model melting + rapid quenching; uniaxial MD tension,,,,,,,,,,300.0,100000000.0,,,,,,,,,,,,,,,,,,,,,,,1.0,1.0,1,1.0,,Coupled TWIP-induced TRIP and TRIP-induced TWIP; stacking-fault/dislocation/twin evolution,,,,,,,,,,,,,,,,,,MD reports TWIP-induced TRIP and TRIP-induced TWIP mechanisms,MD reports twinning and detwinning,Molecular dynamics; atomistic defect analysis,Yes,International Journal of Plasticity 127 (2020) 102649,High,Computational support only; MD strain rates must not be mixed directly with experimental data.,,TRIP_TWIP_P016_P019_FULL_EXTRACTION.xlsx,P016_P019_Master_Extraction,,SAFE_QC_COMPLETE_MANUAL_REVIEW_REMAINS,True,COMPUTATIONAL_MD,REVIEW_REQUIRED,CANONICAL_OR_SAFE_ALIAS,P017_PE05,P017_MC05,OBS080,MD,COMPUTATIONAL_CONDITION,,0,HIGH,Computational condition is isolated from experimental parents and experimental condition counts.,,,,,,,,,,,,,,,,,,1.0,1.0
P017,10.1016/j.ijplas.2019.102649,Study of the plastic deformation mechanism of TRIP–TWIP high entropy alloys at the atomic level,P017_C06,P017_Al1.5_T300,P017_Al1.5_T300,Molecular-dynamics simulation,Al1.5CrCoFeCuNi,Al1.5CrCoFeCuNi,simulation stoichiometric notation,,,,,,,,,,,,,Atomic model melting + rapid quenching; uniaxial MD tension,,,,,,,,,,300.0,1000000000.0,,,,,,,,,,,,,,,,,,,,,,,1.0,1.0,1,1.0,,Coupled TWIP-induced TRIP and TRIP-induced TWIP; stacking-fault/dislocation/twin evolution,,,,,,,,,,,,,,,,,,MD reports TWIP-induced TRIP and TRIP-induced TWIP mechanisms,MD reports twinning and detwinning,Molecular dynamics; atomistic defect analysis,Yes,International Journal of Plasticity 127 (2020) 102649,High,Computational support only; MD strain rates must not be mixed directly with experimental data.,,TRIP_TWIP_P016_P019_FULL_EXTRACTION.xlsx,P016_P019_Master_Extraction,,SAFE_QC_COMPLETE_MANUAL_REVIEW_REMAINS,True,COMPUTATIONAL_MD,REVIEW_REQUIRED,CANONICAL_OR_SAFE_ALIAS,P017_PE06,P017_MC06,OBS081,MD,COMPUTATIONAL_CONDITION,,0,HIGH,Computational condition is isolated from experimental parents and experimental condition counts.,,,,,,,,,,,,,,,,,,1.0,1.0
P017,10.1016/j.ijplas.2019.102649,Study of the plastic deformation mechanism of TRIP–TWIP high entropy alloys at the atomic level,P017_C07,P017_Al1.5_T600,P017_Al1.5_T600,Molecular-dynamics simulation,Al1.5CrCoFeCuNi,Al1.5CrCoFeCuNi,simulation stoichiometric notation,,,,,,,,,,,,,Atomic model melting + rapid quenching; uniaxial MD tension,,,,,,,,,,600.0,100000000.0,,,,,,,,,,,,,,,,,,,,,,,1.0,1.0,1,1.0,,Coupled TWIP-induced TRIP and TRIP-induced TWIP; stacking-fault/dislocation/twin evolution,,,,,,,,,,,,,,,,,,MD reports TWIP-induced TRIP and TRIP-induced TWIP mechanisms,MD reports twinning and detwinning,Molecular dynamics; atomistic defect analysis,Yes,International Journal of Plasticity 127 (2020) 102649,High,Computational support only; MD strain rates must not be mixed directly with experimental data.,,TRIP_TWIP_P016_P019_FULL_EXTRACTION.xlsx,P016_P019_Master_Extraction,,SAFE_QC_COMPLETE_MANUAL_REVIEW_REMAINS,True,COMPUTATIONAL_MD,REVIEW_REQUIRED,CANONICAL_OR_SAFE_ALIAS,P017_PE07,P017_MC07,OBS082,MD,COMPUTATIONAL_CONDITION,,0,HIGH,Computational condition is isolated from experimental parents and experimental condition counts.,,,,,,,,,,,,,,,,,,1.0,1.0
P017,10.1016/j.ijplas.2019.102649,Study of the plastic deformation mechanism of TRIP–TWIP high entropy alloys at the atomic level,P017_C08,P017_Al1.5_T600,P017_Al1.5_T600,Molecular-dynamics simulation,Al1.5CrCoFeCuNi,Al1.5CrCoFeCuNi,simulation stoichiometric notation,,,,,,,,,,,,,Atomic model melting + rapid quenching; uniaxial MD tension,,,,,,,,,,600.0,1000000000.0,,,,,,,,,,,,,,,,,,,,,,,1.0,1.0,1,1.0,,Coupled TWIP-induced TRIP and TRIP-induced TWIP; stacking-fault/dislocation/twin evolution,,,,,,,,,,,,,,,,,,MD reports TWIP-induced TRIP and TRIP-induced TWIP mechanisms,MD reports twinning and detwinning,Molecular dynamics; atomistic defect analysis,Yes,International Journal of Plasticity 127 (2020) 102649,High,Computational support only; MD strain rates must not be mixed directly with experimental data.,,TRIP_TWIP_P016_P019_FULL_EXTRACTION.xlsx,P016_P019_Master_Extraction,,SAFE_QC_COMPLETE_MANUAL_REVIEW_REMAINS,True,COMPUTATIONAL_MD,REVIEW_REQUIRED,CANONICAL_OR_SAFE_ALIAS,P017_PE08,P017_MC08,OBS083,MD,COMPUTATIONAL_CONDITION,,0,HIGH,Computational condition is isolated from experimental parents and experimental condition counts.,,,,,,,,,,,,,,,,,,1.0,1.0
P018,10.1016/j.ijmecsci.2022.107098,Deformation mechanisms of TRIP–TWIP medium-entropy alloys via molecular dynamics simulations,P018_C01,P018_Mn20,P018_Mn20,Molecular-dynamics simulation,Fe60Mn20Co10Cr10,Fe60Mn20Co10Cr10,at.%,60.0,20.0,10.0,10.0,,,,,,,,,Polycrystalline atomistic model; uniaxial MD tension,,,,,,,,,,,,,,,,,,0.005,,,,,,,,,,,,,,,,1.0,1.0,1,1.0,,"Grain-size/composition-dependent Shockley partials, stacking faults, twinning and transformation",,,,,,,,,,,,,,,,,,MD phase/defect evolution in TRIP–TWIP Fe-Mn-Co-Cr series,"MD tracks partial dislocations, stacking faults and twin evolution",Molecular dynamics; dislocation/defect analysis,Yes,International Journal of Mechanical Sciences 219 (2022) 107098,Medium,Computational support. Source reports fewer Shockley partials and suppressed stacking faults as grain size decreases; exact simulation T/rate left blank pending full-source extraction.,,TRIP_TWIP_P016_P019_FULL_EXTRACTION.xlsx,P016_P019_Master_Extraction,,SAFE_QC_COMPLETE_MANUAL_REVIEW_REMAINS,True,COMPUTATIONAL_MD,REVIEW_REQUIRED,CANONICAL_OR_SAFE_ALIAS,P018_PE01,P018_MC01,OBS084,MD,COMPUTATIONAL_CONDITION,,0,HIGH,Computational condition is isolated from experimental parents and experimental condition counts.,,,,,,,,,,,,,,,,,,1.0,1.0
P018,10.1016/j.ijmecsci.2022.107098,Deformation mechanisms of TRIP–TWIP medium-entropy alloys via molecular dynamics simulations,P018_C02,P018_Mn20,P018_Mn20,Molecular-dynamics simulation,Fe60Mn20Co10Cr10,Fe60Mn20Co10Cr10,at.%,60.0,20.0,10.0,10.0,,,,,,,,,Polycrystalline atomistic model; uniaxial MD tension,,,,,,,,,,,,,,,,,,0.01,,,,,,,,,,,,,,,,1.0,1.0,1,1.0,,"Grain-size/composition-dependent Shockley partials, stacking faults, twinning and transformation",,,,,,,,,,,,,,,,,,MD phase/defect evolution in TRIP–TWIP Fe-Mn-Co-Cr series,"MD tracks partial dislocations, stacking faults and twin evolution",Molecular dynamics; dislocation/defect analysis,Yes,International Journal of Mechanical Sciences 219 (2022) 107098,Medium,Computational support. Source reports fewer Shockley partials and suppressed stacking faults as grain size decreases; exact simulation T/rate left blank pending full-source extraction.,,TRIP_TWIP_P016_P019_FULL_EXTRACTION.xlsx,P016_P019_Master_Extraction,,SAFE_QC_COMPLETE_MANUAL_REVIEW_REMAINS,True,COMPUTATIONAL_MD,REVIEW_REQUIRED,CANONICAL_OR_SAFE_ALIAS,P018_PE02,P018_MC02,OBS085,MD,COMPUTATIONAL_CONDITION,,0,HIGH,Computational condition is isolated from experimental parents and experimental condition counts.,,,,,,,,,,,,,,,,,,1.0,1.0
P018,10.1016/j.ijmecsci.2022.107098,Deformation mechanisms of TRIP–TWIP medium-entropy alloys via molecular dynamics simulations,P018_C03,P018_Mn20,P018_Mn20,Molecular-dynamics simulation,Fe60Mn20Co10Cr10,Fe60Mn20Co10Cr10,at.%,60.0,20.0,10.0,10.0,,,,,,,,,Polycrystalline atomistic model; uniaxial MD tension,,,,,,,,,,,,,,,,,,0.02,,,,,,,,,,,,,,,,1.0,1.0,1,1.0,,"Grain-size/composition-dependent Shockley partials, stacking faults, twinning and transformation",,,,,,,,,,,,,,,,,,MD phase/defect evolution in TRIP–TWIP Fe-Mn-Co-Cr series,"MD tracks partial dislocations, stacking faults and twin evolution",Molecular dynamics; dislocation/defect analysis,Yes,International Journal of Mechanical Sciences 219 (2022) 107098,Medium,Computational support. Source reports fewer Shockley partials and suppressed stacking faults as grain size decreases; exact simulation T/rate left blank pending full-source extraction.,,TRIP_TWIP_P016_P019_FULL_EXTRACTION.xlsx,P016_P019_Master_Extraction,,SAFE_QC_COMPLETE_MANUAL_REVIEW_REMAINS,True,COMPUTATIONAL_MD,REVIEW_REQUIRED,CANONICAL_OR_SAFE_ALIAS,P018_PE03,P018_MC03,OBS086,MD,COMPUTATIONAL_CONDITION,,0,HIGH,Computational condition is isolated from experimental parents and experimental condition counts.,,,,,,,,,,,,,,,,,,1.0,1.0
P018,10.1016/j.ijmecsci.2022.107098,Deformation mechanisms of TRIP–TWIP medium-entropy alloys via molecular dynamics simulations,P018_C04,P018_Mn30,P018_Mn30,Molecular-dynamics simulation,Fe50Mn30Co10Cr10,Fe50Mn30Co10Cr10,at.%,50.0,30.0,10.0,10.0,,,,,,,,,Polycrystalline atomistic model; uniaxial MD tension,,,,,,,,,,,,,,,,,,0.005,,,,,,,,,,,,,,,,1.0,1.0,1,1.0,,"Grain-size/composition-dependent Shockley partials, stacking faults, twinning and transformation",,,,,,,,,,,,,,,,,,MD phase/defect evolution in TRIP–TWIP Fe-Mn-Co-Cr series,"MD tracks partial dislocations, stacking faults and twin evolution",Molecular dynamics; dislocation/defect analysis,Yes,International Journal of Mechanical Sciences 219 (2022) 107098,Medium,Computational support. Source reports fewer Shockley partials and suppressed stacking faults as grain size decreases; exact simulation T/rate left blank pending full-source extraction.,,TRIP_TWIP_P016_P019_FULL_EXTRACTION.xlsx,P016_P019_Master_Extraction,,SAFE_QC_COMPLETE_MANUAL_REVIEW_REMAINS,True,COMPUTATIONAL_MD,REVIEW_REQUIRED,CANONICAL_OR_SAFE_ALIAS,P018_PE04,P018_MC04,OBS087,MD,COMPUTATIONAL_CONDITION,,0,HIGH,Computational condition is isolated from experimental parents and experimental condition counts.,,,,,,,,,,,,,,,,,,1.0,1.0
P018,10.1016/j.ijmecsci.2022.107098,Deformation mechanisms of TRIP–TWIP medium-entropy alloys via molecular dynamics simulations,P018_C05,P018_Mn30,P018_Mn30,Molecular-dynamics simulation,Fe50Mn30Co10Cr10,Fe50Mn30Co10Cr10,at.%,50.0,30.0,10.0,10.0,,,,,,,,,Polycrystalline atomistic model; uniaxial MD tension,,,,,,,,,,,,,,,,,,0.01,,,,,,,,,,,,,,,,1.0,1.0,1,1.0,,"Grain-size/composition-dependent Shockley partials, stacking faults, twinning and transformation",,,,,,,,,,,,,,,,,,MD phase/defect evolution in TRIP–TWIP Fe-Mn-Co-Cr series,"MD tracks partial dislocations, stacking faults and twin evolution",Molecular dynamics; dislocation/defect analysis,Yes,International Journal of Mechanical Sciences 219 (2022) 107098,Medium,Computational support. Source reports fewer Shockley partials and suppressed stacking faults as grain size decreases; exact simulation T/rate left blank pending full-source extraction.,,TRIP_TWIP_P016_P019_FULL_EXTRACTION.xlsx,P016_P019_Master_Extraction,,SAFE_QC_COMPLETE_MANUAL_REVIEW_REMAINS,True,COMPUTATIONAL_MD,REVIEW_REQUIRED,CANONICAL_OR_SAFE_ALIAS,P018_PE05,P018_MC05,OBS088,MD,COMPUTATIONAL_CONDITION,,0,HIGH,Computational condition is isolated from experimental parents and experimental condition counts.,,,,,,,,,,,,,,,,,,1.0,1.0
P018,10.1016/j.ijmecsci.2022.107098,Deformation mechanisms of TRIP–TWIP medium-entropy alloys via molecular dynamics simulations,P018_C06,P018_Mn30,P018_Mn30,Molecular-dynamics simulation,Fe50Mn30Co10Cr10,Fe50Mn30Co10Cr10,at.%,50.0,30.0,10.0,10.0,,,,,,,,,Polycrystalline atomistic model; uniaxial MD tension,,,,,,,,,,,,,,,,,,0.02,,,,,,,,,,,,,,,,1.0,1.0,1,1.0,,"Grain-size/composition-dependent Shockley partials, stacking faults, twinning and transformation",,,,,,,,,,,,,,,,,,MD phase/defect evolution in TRIP–TWIP Fe-Mn-Co-Cr series,"MD tracks partial dislocations, stacking faults and twin evolution",Molecular dynamics; dislocation/defect analysis,Yes,International Journal of Mechanical Sciences 219 (2022) 107098,Medium,Computational support. Source reports fewer Shockley partials and suppressed stacking faults as grain size decreases; exact simulation T/rate left blank pending full-source extraction.,,TRIP_TWIP_P016_P019_FULL_EXTRACTION.xlsx,P016_P019_Master_Extraction,,SAFE_QC_COMPLETE_MANUAL_REVIEW_REMAINS,True,COMPUTATIONAL_MD,REVIEW_REQUIRED,CANONICAL_OR_SAFE_ALIAS,P018_PE06,P018_MC06,OBS089,MD,COMPUTATIONAL_CONDITION,,0,HIGH,Computational condition is isolated from experimental parents and experimental condition counts.,,,,,,,,,,,,,,,,,,1.0,1.0
P018,10.1016/j.ijmecsci.2022.107098,Deformation mechanisms of TRIP–TWIP medium-entropy alloys via molecular dynamics simulations,P018_C07,P018_Mn40,P018_Mn40,Molecular-dynamics simulation,Fe40Mn40Co10Cr10,Fe40Mn40Co10Cr10,at.%,40.0,40.0,10.0,10.0,,,,,,,,,Polycrystalline atomistic model; uniaxial MD tension,,,,,,,,,,,,,,,,,,0.005,,,,,,,,,,,,,,,,1.0,1.0,1,1.0,,"Grain-size/composition-dependent Shockley partials, stacking faults, twinning and transformation",,,,,,,,,,,,,,,,,,MD phase/defect evolution in TRIP–TWIP Fe-Mn-Co-Cr series,"MD tracks partial dislocations, stacking faults and twin evolution",Molecular dynamics; dislocation/defect analysis,Yes,International Journal of Mechanical Sciences 219 (2022) 107098,Medium,Computational support. Source reports fewer Shockley partials and suppressed stacking faults as grain size decreases; exact simulation T/rate left blank pending full-source extraction.,,TRIP_TWIP_P016_P019_FULL_EXTRACTION.xlsx,P016_P019_Master_Extraction,,SAFE_QC_COMPLETE_MANUAL_REVIEW_REMAINS,True,COMPUTATIONAL_MD,REVIEW_REQUIRED,CANONICAL_OR_SAFE_ALIAS,P018_PE07,P018_MC07,OBS090,MD,COMPUTATIONAL_CONDITION,,0,HIGH,Computational condition is isolated from experimental parents and experimental condition counts.,,,,,,,,,,,,,,,,,,1.0,1.0
P018,10.1016/j.ijmecsci.2022.107098,Deformation mechanisms of TRIP–TWIP medium-entropy alloys via molecular dynamics simulations,P018_C08,P018_Mn40,P018_Mn40,Molecular-dynamics simulation,Fe40Mn40Co10Cr10,Fe40Mn40Co10Cr10,at.%,40.0,40.0,10.0,10.0,,,,,,,,,Polycrystalline atomistic model; uniaxial MD tension,,,,,,,,,,,,,,,,,,0.01,,,,,,,,,,,,,,,,1.0,1.0,1,1.0,,"Grain-size/composition-dependent Shockley partials, stacking faults, twinning and transformation",,,,,,,,,,,,,,,,,,MD phase/defect evolution in TRIP–TWIP Fe-Mn-Co-Cr series,"MD tracks partial dislocations, stacking faults and twin evolution",Molecular dynamics; dislocation/defect analysis,Yes,International Journal of Mechanical Sciences 219 (2022) 107098,Medium,Computational support. Source reports fewer Shockley partials and suppressed stacking faults as grain size decreases; exact simulation T/rate left blank pending full-source extraction.,,TRIP_TWIP_P016_P019_FULL_EXTRACTION.xlsx,P016_P019_Master_Extraction,,SAFE_QC_COMPLETE_MANUAL_REVIEW_REMAINS,True,COMPUTATIONAL_MD,REVIEW_REQUIRED,CANONICAL_OR_SAFE_ALIAS,P018_PE08,P018_MC08,OBS091,MD,COMPUTATIONAL_CONDITION,,0,HIGH,Computational condition is isolated from experimental parents and experimental condition counts.,,,,,,,,,,,,,,,,,,1.0,1.0
P018,10.1016/j.ijmecsci.2022.107098,Deformation mechanisms of TRIP–TWIP medium-entropy alloys via molecular dynamics simulations,P018_C09,P018_Mn40,P018_Mn40,Molecular-dynamics simulation,Fe40Mn40Co10Cr10,Fe40Mn40Co10Cr10,at.%,40.0,40.0,10.0,10.0,,,,,,,,,Polycrystalline atomistic model; uniaxial MD tension,,,,,,,,,,,,,,,,,,0.02,,,,,,,,,,,,,,,,1.0,1.0,1,1.0,,"Grain-size/composition-dependent Shockley partials, stacking faults, twinning and transformation",,,,,,,,,,,,,,,,,,MD phase/defect evolution in TRIP–TWIP Fe-Mn-Co-Cr series,"MD tracks partial dislocations, stacking faults and twin evolution",Molecular dynamics; dislocation/defect analysis,Yes,International Journal of Mechanical Sciences 219 (2022) 107098,Medium,Computational support. Source reports fewer Shockley partials and suppressed stacking faults as grain size decreases; exact simulation T/rate left blank pending full-source extraction.,,TRIP_TWIP_P016_P019_FULL_EXTRACTION.xlsx,P016_P019_Master_Extraction,,SAFE_QC_COMPLETE_MANUAL_REVIEW_REMAINS,True,COMPUTATIONAL_MD,REVIEW_REQUIRED,CANONICAL_OR_SAFE_ALIAS,P018_PE09,P018_MC09,OBS092,MD,COMPUTATIONAL_CONDITION,,0,HIGH,Computational condition is isolated from experimental parents and experimental condition counts.,,,,,,,,,,,,,,,,,,1.0,1.0
P018,10.1016/j.ijmecsci.2022.107098,Deformation mechanisms of TRIP–TWIP medium-entropy alloys via molecular dynamics simulations,P018_C10,P018_Mn50,P018_Mn50,Molecular-dynamics simulation,Fe30Mn50Co10Cr10,Fe30Mn50Co10Cr10,at.%,30.0,50.0,10.0,10.0,,,,,,,,,Polycrystalline atomistic model; uniaxial MD tension,,,,,,,,,,,,,,,,,,0.005,,,,,,,,,,,,,,,,1.0,1.0,1,1.0,,"Grain-size/composition-dependent Shockley partials, stacking faults, twinning and transformation",,,,,,,,,,,,,,,,,,MD phase/defect evolution in TRIP–TWIP Fe-Mn-Co-Cr series,"MD tracks partial dislocations, stacking faults and twin evolution",Molecular dynamics; dislocation/defect analysis,Yes,International Journal of Mechanical Sciences 219 (2022) 107098,Medium,Computational support. Source reports fewer Shockley partials and suppressed stacking faults as grain size decreases; exact simulation T/rate left blank pending full-source extraction.,,TRIP_TWIP_P016_P019_FULL_EXTRACTION.xlsx,P016_P019_Master_Extraction,,SAFE_QC_COMPLETE_MANUAL_REVIEW_REMAINS,True,COMPUTATIONAL_MD,REVIEW_REQUIRED,CANONICAL_OR_SAFE_ALIAS,P018_PE10,P018_MC10,OBS093,MD,COMPUTATIONAL_CONDITION,,0,HIGH,Computational condition is isolated from experimental parents and experimental condition counts.,,,,,,,,,,,,,,,,,,1.0,1.0
P018,10.1016/j.ijmecsci.2022.107098,Deformation mechanisms of TRIP–TWIP medium-entropy alloys via molecular dynamics simulations,P018_C11,P018_Mn50,P018_Mn50,Molecular-dynamics simulation,Fe30Mn50Co10Cr10,Fe30Mn50Co10Cr10,at.%,30.0,50.0,10.0,10.0,,,,,,,,,Polycrystalline atomistic model; uniaxial MD tension,,,,,,,,,,,,,,,,,,0.01,,,,,,,,,,,,,,,,1.0,1.0,1,1.0,,"Grain-size/composition-dependent Shockley partials, stacking faults, twinning and transformation",,,,,,,,,,,,,,,,,,MD phase/defect evolution in TRIP–TWIP Fe-Mn-Co-Cr series,"MD tracks partial dislocations, stacking faults and twin evolution",Molecular dynamics; dislocation/defect analysis,Yes,International Journal of Mechanical Sciences 219 (2022) 107098,Medium,Computational support. Source reports fewer Shockley partials and suppressed stacking faults as grain size decreases; exact simulation T/rate left blank pending full-source extraction.,,TRIP_TWIP_P016_P019_FULL_EXTRACTION.xlsx,P016_P019_Master_Extraction,,SAFE_QC_COMPLETE_MANUAL_REVIEW_REMAINS,True,COMPUTATIONAL_MD,REVIEW_REQUIRED,CANONICAL_OR_SAFE_ALIAS,P018_PE11,P018_MC11,OBS094,MD,COMPUTATIONAL_CONDITION,,0,HIGH,Computational condition is isolated from experimental parents and experimental condition counts.,,,,,,,,,,,,,,,,,,1.0,1.0
P018,10.1016/j.ijmecsci.2022.107098,Deformation mechanisms of TRIP–TWIP medium-entropy alloys via molecular dynamics simulations,P018_C12,P018_Mn50,P018_Mn50,Molecular-dynamics simulation,Fe30Mn50Co10Cr10,Fe30Mn50Co10Cr10,at.%,30.0,50.0,10.0,10.0,,,,,,,,,Polycrystalline atomistic model; uniaxial MD tension,,,,,,,,,,,,,,,,,,0.02,,,,,,,,,,,,,,,,1.0,1.0,1,1.0,,"Grain-size/composition-dependent Shockley partials, stacking faults, twinning and transformation",,,,,,,,,,,,,,,,,,MD phase/defect evolution in TRIP–TWIP Fe-Mn-Co-Cr series,"MD tracks partial dislocations, stacking faults and twin evolution",Molecular dynamics; dislocation/defect analysis,Yes,International Journal of Mechanical Sciences 219 (2022) 107098,Medium,Computational support. Source reports fewer Shockley partials and suppressed stacking faults as grain size decreases; exact simulation T/rate left blank pending full-source extraction.,,TRIP_TWIP_P016_P019_FULL_EXTRACTION.xlsx,P016_P019_Master_Extraction,,SAFE_QC_COMPLETE_MANUAL_REVIEW_REMAINS,True,COMPUTATIONAL_MD,REVIEW_REQUIRED,CANONICAL_OR_SAFE_ALIAS,P018_PE12,P018_MC12,OBS095,MD,COMPUTATIONAL_CONDITION,,0,HIGH,Computational condition is isolated from experimental parents and experimental condition counts.,,,,,,,,,,,,,,,,,,1.0,1.0
P019,10.1016/j.jallcom.2025.179770,Multiscale computational model of TWIP and TRIP in medium/high entropy alloys,P019_C01,P019_multiscale,P019_multiscale,Multiscale computational/model condition,Ni47Cr25Co2Mo6Fe20,Ni47Cr25Co2Mo6Fe20,at.%,20.0,,2.0,25.0,47.0,,,6.0,,,,,MD atomic-scale SFE/deformation calculations transferred to mesoscale crystal-plasticity model,,,,,,,,,,77.0,,,,,,,,,,,,,,,,,,,,,,,,1.0,1.0,1,,,"Temperature-dependent SFE coupled to slip, twinning and stress-induced martensitic transformation",,,,,,,,,,,,,,,,,,Model evaluates stress-induced martensitic-transformation contribution to strength,Model evaluates twinning contribution to strength,Molecular dynamics; nanowire/nanocrystalline simulation; crystal plasticity; experimental curve calibration,No,Journal of Alloys and Compounds 1022 (2025) 179770,High,"Methodology/physics row, not an independent experimental training sample; model studies temperature, texture, dislocation density and nanoscale precipitates.",,TRIP_TWIP_P016_P019_FULL_EXTRACTION.xlsx,P016_P019_Master_Extraction,,SAFE_QC_COMPLETE,False,COMPUTATIONAL_OTHER,NO_FLAG,CANONICAL_OR_SAFE_ALIAS,P019_PE01,P019_MC01,OBS096,OTHER_COMPUTATIONAL,COMPUTATIONAL_CONDITION,,0,HIGH,Computational condition is isolated from experimental parents and experimental condition counts.,,,,,,,,,,,,,,,,,,1.0,1.0
P019,10.1016/j.jallcom.2025.179770,Multiscale computational model of TWIP and TRIP in medium/high entropy alloys,P019_C02,P019_multiscale,P019_multiscale,Multiscale computational/model condition,Ni47Cr25Co2Mo6Fe20,Ni47Cr25Co2Mo6Fe20,at.%,20.0,,2.0,25.0,47.0,,,6.0,,,,,MD atomic-scale SFE/deformation calculations transferred to mesoscale crystal-plasticity model,,,,,,,,,,298.0,,,,,,,,,,,,,,,,,,,,,,,,1.0,1.0,1,,,"Temperature-dependent SFE coupled to slip, twinning and stress-induced martensitic transformation",,,,,,,,,,,,,,,,,,Model evaluates stress-induced martensitic-transformation contribution to strength,Model evaluates twinning contribution to strength,Molecular dynamics; nanowire/nanocrystalline simulation; crystal plasticity; experimental curve calibration,No,Journal of Alloys and Compounds 1022 (2025) 179770,High,"Methodology/physics row, not an independent experimental training sample; model studies temperature, texture, dislocation density and nanoscale precipitates.",,TRIP_TWIP_P016_P019_FULL_EXTRACTION.xlsx,P016_P019_Master_Extraction,,SAFE_QC_COMPLETE,False,COMPUTATIONAL_OTHER,NO_FLAG,CANONICAL_OR_SAFE_ALIAS,P019_PE02,P019_MC02,OBS097,OTHER_COMPUTATIONAL,COMPUTATIONAL_CONDITION,,0,HIGH,Computational condition is isolated from experimental parents and experimental condition counts.,,,,,,,,,,,,,,,,,,1.0,1.0
P019,10.1016/j.jallcom.2025.179770,Multiscale computational model of TWIP and TRIP in medium/high entropy alloys,P019_C03,P019_multiscale,P019_multiscale,Multiscale computational/model condition,Ni47Cr25Co2Mo6Fe20,Ni47Cr25Co2Mo6Fe20,at.%,20.0,,2.0,25.0,47.0,,,6.0,,,,,MD atomic-scale SFE/deformation calculations transferred to mesoscale crystal-plasticity model,,,,,,,,,,573.0,,,,,,,,,,,,,,,,,,,,,,,,1.0,1.0,1,,,"Temperature-dependent SFE coupled to slip, twinning and stress-induced martensitic transformation",,,,,,,,,,,,,,,,,,Model evaluates stress-induced martensitic-transformation contribution to strength,Model evaluates twinning contribution to strength,Molecular dynamics; nanowire/nanocrystalline simulation; crystal plasticity; experimental curve calibration,No,Journal of Alloys and Compounds 1022 (2025) 179770,High,"Methodology/physics row, not an independent experimental training sample; model studies temperature, texture, dislocation density and nanoscale precipitates.",,TRIP_TWIP_P016_P019_FULL_EXTRACTION.xlsx,P016_P019_Master_Extraction,,SAFE_QC_COMPLETE,False,COMPUTATIONAL_OTHER,NO_FLAG,CANONICAL_OR_SAFE_ALIAS,P019_PE03,P019_MC03,OBS098,OTHER_COMPUTATIONAL,COMPUTATIONAL_CONDITION,,0,HIGH,Computational condition is isolated from experimental parents and experimental condition counts.,,,,,,,,,,,,,,,,,,1.0,1.0
P016,10.1016/j.actamat.2018.10.017,,P016_NEW_650C_3min,,,,,,,,,,,,,,,,,,,,,,,,,,923.15,3.0,,,,,,,,,,,,,,,,,,,,,,,,,,1.0,,,,,,,,,,,,,,,,,,,,,,,"At 3% local strain, deformation-induced HCP martensite is directly observed (~0.2 vol.%). No direct condition-specific TWIP binary evidence sufficient for 1/0.",,,,"P016 PDF pp. 14-15; Figs. 7a,8e-f",High,TRIP=1; TWIP remains NA.,,P006_P016_manual_mapping_resolution.xlsx,P016_Hierarchy_Resolution,,,,,PARTIALLY_VERIFIED,,P016_PE_650C_3min,P016_MC_650C_3min,P016_OBS_CONDITION_650C_3min,EXPERIMENTAL,INDEPENDENT_CONDITION,,0,HIGH,Create new condition-level record linked to P016 parent experiment,,,,,,,,,,,,,,,,,"{""workbook_sheet"": ""P016_Hierarchy_Resolution"", ""source"": ""P016 PDF pp. 14-15; Figs. 7a,8e-f""}",1.0,
P016,10.1016/j.actamat.2018.10.017,,P016_NEW_650C_10min,,,,,,,,,,,,,,,,,,,,,,,,,,923.15,10.0,,,,,,,,,,,,,,,,,,,,,,,,,,1.0,,,,,,,,,,,,,,,,,,,,,,,"At 45% local strain, deformation-induced HCP martensite fraction is 13 vol.%.",,,,P016 PDF pp. 15-16; Fig. 10b,High,TRIP=1; TWIP remains NA unless a separate direct source observation is documented.,,P006_P016_manual_mapping_resolution.xlsx,P016_Hierarchy_Resolution,,,,,PARTIALLY_VERIFIED,,P016_PE_650C_10min,P016_MC_650C_10min,P016_OBS_CONDITION_650C_10min,EXPERIMENTAL,INDEPENDENT_CONDITION,,0,HIGH,Create new condition-level record linked to P016 parent experiment,,,,,,,,,,,,,,,,,"{""workbook_sheet"": ""P016_Hierarchy_Resolution"", ""source"": ""P016 PDF pp. 15-16; Fig. 10b""}",1.0,
P016,10.1016/j.actamat.2018.10.017,,P016_NEW_750C_3min,,,,,,,,,,,,,,,,,,,,,,,,,,1023.15,3.0,,,,,,,,,,,,,,,,,,,,,,,,,,1.0,1.0,,,,,,,,,,,,,,,,,,,,,,"Direct EBSD/ECC evidence of deformation-induced HCP plus twins; HCP evolves ~0.5% at 3%, 2% at 10%, 8% at 30%, 33% at 45% local strain.","Direct EBSD/ECC evidence of deformation-induced HCP plus twins; HCP evolves ~0.5% at 3%, 2% at 10%, 8% at 30%, 33% at 45% local strain.",,,"P016 PDF pp. 14-16; Figs. 7b,8a-b,9,10a",High,Strongest joint TRIP/TWIP condition.,,P006_P016_manual_mapping_resolution.xlsx,P016_Hierarchy_Resolution,,,,,VERIFIED,,P016_PE_750C_3min,P016_MC_750C_3min,P016_OBS_CONDITION_750C_3min,EXPERIMENTAL,INDEPENDENT_CONDITION,,0,HIGH,Create new condition-level record linked to P016 parent experiment,,,,,,,,,,,,,,,,,"{""workbook_sheet"": ""P016_Hierarchy_Resolution"", ""source"": ""P016 PDF pp. 14-16; Figs. 7b,8a-b,9,10a""}",1.0,1.0
P016,10.1016/j.actamat.2018.10.017,,P016_NEW_750C_10min,,,,,,,,,,,,,,,,,,,,,,,,,,1023.15,10.0,,,,,,,,,,,,,,,,,,,,,,,,,,,,,,,,,,,,,,,,,,,,,,,,,,,,,P016 PDF Fig. 6 caption,High,This condition was missing from the first P016 recovery workbook; add it without guessed properties/targets.,,P006_P016_manual_mapping_resolution.xlsx,P016_Hierarchy_Resolution,,,,,UNRESOLVED,,P016_PE_750C_10min,P016_MC_750C_10min,P016_OBS_CONDITION_750C_10min,EXPERIMENTAL,INDEPENDENT_CONDITION,,0,HIGH,Create condition identity only; keep targets unresolved,,,,,,,,,,,,,,,,,"{""workbook_sheet"": ""P016_Hierarchy_Resolution"", ""source"": ""P016 PDF Fig. 6 caption""}",,
P016,10.1016/j.actamat.2018.10.017,,P016_OBS_650C3m_eps03,,,,,,,,,,,,,,,,,,,,,,,,,,,,,,,,,,,0.03,3% local strain,,,,,,,,,,,,,,,,,1.0,,,,,,0.002,,,,,,,,,,,,,,,,,HCP martensite directly detected at 3% local strain.,,,,P016 PDF Fig. 7a,High,,,P006_P016_manual_mapping_resolution.xlsx,P016_Stage_Hierarchy,,,,,,,P016_PE_650C_3min,P016_MC_650C_3min,P016_OBS_650C3m_eps03,EXPERIMENTAL,REPEATED_STAGE,P016_OBS_650C3m_eps03,0,HIGH,Correlated child observation; excluded from independent sample counts.,,,,,,,,,,,,,,,,,"{""workbook_sheet"": ""P016_Stage_Hierarchy"", ""source"": ""P016 PDF Fig. 7a"", ""independent"": false}",1.0,
P016,10.1016/j.actamat.2018.10.017,,P016_OBS_650C10m_eps45,,,,,,,,,,,,,,,,,,,,,,,,,,,,,,,,,,,0.45,45% local strain,,,,,,,,,,,,,,,,,1.0,,,,,,0.13,,,,,,,,,,,,,,,,,Deformation-induced HCP martensite = 13 vol.% at 45% local strain.,,,,P016 PDF Fig. 10b,High,,,P006_P016_manual_mapping_resolution.xlsx,P016_Stage_Hierarchy,,,,,,,P016_PE_650C_10min,P016_MC_650C_10min,P016_OBS_650C10m_eps45,EXPERIMENTAL,REPEATED_STAGE,P016_OBS_650C10m_eps45,0,HIGH,Correlated child observation; excluded from independent sample counts.,,,,,,,,,,,,,,,,,"{""workbook_sheet"": ""P016_Stage_Hierarchy"", ""source"": ""P016 PDF Fig. 10b"", ""independent"": false}",1.0,
P016,10.1016/j.actamat.2018.10.017,,P016_OBS_750C3m_eps03,,,,,,,,,,,,,,,,,,,,,,,,,,,,,,,,,,,0.03,3% local strain,,,,,,,,,,,,,,,,,1.0,1.0,,,,,0.005,,,,,,,,,,,,,,,,,Direct HCP martensite plus fine twins in medium-sized recrystallized grains.,Direct HCP martensite plus fine twins in medium-sized recrystallized grains.,,,"P016 PDF Figs. 7b, 8a-b",High,,,P006_P016_manual_mapping_resolution.xlsx,P016_Stage_Hierarchy,,,,,,,P016_PE_750C_3min,P016_MC_750C_3min,P016_OBS_750C3m_eps03,EXPERIMENTAL,REPEATED_STAGE,P016_OBS_750C3m_eps03,0,HIGH,Correlated child observation; excluded from independent sample counts.,,,,,,,,,,,,,,,,,"{""workbook_sheet"": ""P016_Stage_Hierarchy"", ""source"": ""P016 PDF Figs. 7b, 8a-b"", ""independent"": false}",1.0,1.0
P016,10.1016/j.actamat.2018.10.017,,P016_OBS_750C3m_eps10,,,,,,,,,,,,,,,,,,,,,,,,,,,,,,,,,,,0.1,10% local strain,,,,,,,,,,,,,,,,,1.0,,,,,,0.02,,,,,,,,,,,,,,,,,HCP martensite fraction rises to ~2 vol.%.,,,,P016 PDF Fig. 9a,High,,,P006_P016_manual_mapping_resolution.xlsx,P016_Stage_Hierarchy,,,,,,,P016_PE_750C_3min,P016_MC_750C_3min,P016_OBS_750C3m_eps10,EXPERIMENTAL,REPEATED_STAGE,P016_OBS_750C3m_eps10,0,HIGH,Correlated child observation; excluded from independent sample counts.,,,,,,,,,,,,,,,,,"{""workbook_sheet"": ""P016_Stage_Hierarchy"", ""source"": ""P016 PDF Fig. 9a"", ""independent"": false}",1.0,
P016,10.1016/j.actamat.2018.10.017,,P016_OBS_750C3m_eps30,,,,,,,,,,,,,,,,,,,,,,,,,,,,,,,,,,,0.3,30% local strain,,,,,,,,,,,,,,,,,1.0,,,,,,0.08,,,,,,,,,,,,,,,,,HCP martensite fraction rises to ~8 vol.%.,,,,P016 PDF Fig. 9b,High,,,P006_P016_manual_mapping_resolution.xlsx,P016_Stage_Hierarchy,,,,,,,P016_PE_750C_3min,P016_MC_750C_3min,P016_OBS_750C3m_eps30,EXPERIMENTAL,REPEATED_STAGE,P016_OBS_750C3m_eps30,0,HIGH,Correlated child observation; excluded from independent sample counts.,,,,,,,,,,,,,,,,,"{""workbook_sheet"": ""P016_Stage_Hierarchy"", ""source"": ""P016 PDF Fig. 9b"", ""independent"": false}",1.0,
P016,10.1016/j.actamat.2018.10.017,,P016_OBS_750C3m_eps45,,,,,,,,,,,,,,,,,,,,,,,,,,,,,,,,,,,0.45,45% local strain,,,,,,,,,,,,,,,,,1.0,,,,,,0.33,,,,,,,,,,,,,,,,,HCP martensite fraction ~33 vol.% at 45% local strain.,,,,P016 PDF Fig. 10a,High,,,P006_P016_manual_mapping_resolution.xlsx,P016_Stage_Hierarchy,,,,,,,P016_PE_750C_3min,P016_MC_750C_3min,P016_OBS_750C3m_eps45,EXPERIMENTAL,REPEATED_STAGE,P016_OBS_750C3m_eps45,0,HIGH,Correlated child observation; excluded from independent sample counts.,,,,,,,,,,,,,,,,,"{""workbook_sheet"": ""P016_Stage_Hierarchy"", ""source"": ""P016 PDF Fig. 10a"", ""independent"": false}",1.0,
