Repository: abolghasemkazemi/ATI_ML_Project

# Processed pilot data

This directory is reserved for validated, versioned outputs derived from raw
sources. The pilot infrastructure adds no extracted records, datasets, labels,
or scientific values.

Every future artifact must:

- identify its input paper and condition records;
- retain original reported values alongside any harmonized representation;
- distinguish experimental measurements from calculated descriptors;
- carry field-level source or calculation provenance;
- preserve parent-study, condition, replicate, and repeated-stage relationships;
- document validation status, schema version, creation method, and correction
  history; and

File: data/processed/master_19papers_recovery_v7.csv (part 5 of 10)
P015,10.1016/j.jallcom.2026.188919,,P015_C02,P015_G01,P015_G01,Experimental + MD-derived SFE,Fe50Mn20Cr20Ni10,,at.%,50.0,20.0,,20.0,10.0,,,,,,,,VIM under Ar; extra 5 wt% Mn charge; cast in Cu mold; homogenized 1473 K/6 h; water quenched,,1473.0,6.0,,,,,,,77.0,0.001,,,,,,,,,1.0,,,10.97,,Molecular dynamics at test temperature,,,,,,,,,1.0,1.0,1,,,Synergistic TWIP + TRIP; secondary twins + ε-martensite,,,,,608.0,,850.0,,,,,,,,,,,ε-martensite activated at high strain at 77 K.,Mechanical nanotwins observed; TWIP active at both temperatures.,XRD; SEM/EBSD; TEM/HR-TEM/SAED; MD,Yes,Abstract; Sections 2.1-2.4; mechanism model; conclusions,High,Critical normal growth stress model: ε-martensite ~742 MPa at 77 K and ~745 MPa at 298 K; twins ~440 MPa at 77 K and ~658 MPa at 298 K. At 77 K TWIP begins near plastic onset; TRIP inferred near ~12% strain. Keep MD deformation rate separate from experimental tensile rate.,"{""Derived_TRIP_TWIP_class"": ""11"", ""Derived_feature_status"": ""Direct formula fields calculated; other composition descriptors remain NA."", ""Derived_log10_strain_rate"": ""-3""}",TRIP_TWIP_P011_P015_FULL_EXTRACTION.xlsx,P011_P015_Master_Extraction,Data_role -> Row_Type | Composition_basis_original -> Composition_basis | Image_modalities -> Characterization_methods,SAFE_QC_COMPLETE_MANUAL_REVIEW_REMAINS,True,COMPUTATIONAL_MD,REVIEW_REQUIRED,SOURCE_HAS_UNMAPPED_FIELDS,P015_PE02,P015_MC02,OBS072,HYBRID,COMPUTATIONAL_CONDITION,,0.0,HIGH,Computational condition is isolated from experimental parents and experimental condition counts.,,,,,,,,,,,,,,,,,,1.0,1.0,,,,,,,,,,,,,,,,,,,,,,,,,,,,,,,,,,,,,,,,,,,,,,,,,,,,,,,,,,,,,,,,,,,,,,,,,,,,,,,,,,,,,,,,,,,,,,,,,,,,,,,,,,,,,,,,,,,,,
P016,10.1016/j.actamat.2018.10.017,Hierarchical microstructure design to tune the mechanical behavior of an interstitial TRIP-TWIP high-entropy alloy,P016_C01,P016_G01,P016_G01,Experimental processing/tensile condition,Fe49.5Mn30Co10Cr10C0.5,Fe49.5Mn30Co10Cr10C0.5,at.%,49.5,30.0,10.0,10.0,,,0.5,,,,,,Hot roll 50%; homogenize 1200C/2h; cold roll 67%; temper/anneal,,1473.0,2.0,,,67.0,673.0,3.0,,298.0,0.001,,,,,,Bimodal tempered,,,,,,,,,,,,,,,,,,,1,,,Nanograin/nanotwin strengthening; condition-specific TRIP/TWIP labels not forced,,,,,1300.0,,,,14.0,,,,,,,,,Condition-specific binary TRIP label not explicitly assigned,Condition-specific binary TWIP label not explicitly assigned,EBSD; ECC; XRD; TEM; DIC,Yes,Acta Materialia 163 (2019) 40–54,Medium,~50 nm nanograins + recovered parent grains 10–35 µm with pre-existing nanotwins | Bimodal state ~2× stronger; trimodal structure increases ductility from ~14% to ~60%.,,TRIP_TWIP_P016_P019_FULL_EXTRACTION.xlsx,P016_P019_Master_Extraction,,SAFE_QC_COMPLETE_MANUAL_REVIEW_REMAINS,True,EXPERIMENTAL_INDEPENDENT,REVIEW_REQUIRED,CANONICAL_OR_SAFE_ALIAS,P016_PE_400C_3min,P016_MC_400C_3min,OBS073,EXPERIMENTAL,INDEPENDENT_CONDITION,,0.0,HIGH,Map legacy condition 1:1; preserve row,,,,,,,,,,,,,18.0,"[{""feature"": ""SFE_assumed_for_calculation_mJ_m2"", ""status"": ""ASSUMED_NOT_MEASURED"", ""page"": ""pp. 26–28"", ""figure"": """"}]",,,"{""workbook_sheet"": ""P016_Hierarchy_Resolution"", ""status"": ""UNRESOLVED"", ""source"": ""P016 PDF pp. 9-10, 21-22; Figs. 2-3,6""}",,,,,,,,,,,,,,,,,,,,,,,,,,,,,,,,,,,,,,,,,,,,,,,,,,,,,,,,,,,,,,,,,,,,,,,,,,,,,,,,,,,,,,,,,,,,,,,,,,,,,,,,,,,,,,,,,,,,,,,
P016,10.1016/j.actamat.2018.10.017,Hierarchical microstructure design to tune the mechanical behavior of an interstitial TRIP-TWIP high-entropy alloy,P016_C02,P016_G02,P016_G02,Experimental processing/tensile condition,Fe49.5Mn30Co10Cr10C0.5,Fe49.5Mn30Co10Cr10C0.5,at.%,49.5,30.0,10.0,10.0,,,0.5,,,,,,Hot roll 50%; homogenize 1200C/2h; cold roll 67%; temper/anneal,,1473.0,2.0,,,67.0,673.0,10.0,,298.0,0.001,,,,,,Bimodal tempered,,,,,,,,,,,,,,,,,,,1,,,Recovered parent grains + nanograins; hierarchical bimodal microstructure,,,,,,,,,,,,,,,,,,Condition-specific binary TRIP label not explicitly assigned,Condition-specific binary TWIP label not explicitly assigned,EBSD; ECC; XRD; TEM; DIC,Yes,Acta Materialia 163 (2019) 40–54,Medium,~50 nm nanograins + recovered parent grains 10–35 µm | Bimodal state ~2× stronger; trimodal structure increases ductility from ~14% to ~60%.,,TRIP_TWIP_P016_P019_FULL_EXTRACTION.xlsx,P016_P019_Master_Extraction,,SAFE_QC_COMPLETE_MANUAL_REVIEW_REMAINS,True,EXPERIMENTAL_INDEPENDENT,REVIEW_REQUIRED,CANONICAL_OR_SAFE_ALIAS,P016_PE_400C_10min,P016_MC_400C_10min,OBS074,EXPERIMENTAL,INDEPENDENT_CONDITION,,0.0,HIGH,Map legacy condition 1:1; preserve row,,,,,,,,,,,,,18.0,"[{""feature"": ""SFE_assumed_for_calculation_mJ_m2"", ""status"": ""ASSUMED_NOT_MEASURED"", ""page"": ""pp. 26–28"", ""figure"": """"}]",,,"{""workbook_sheet"": ""P016_Hierarchy_Resolution"", ""status"": ""UNRESOLVED"", ""source"": ""P016 PDF pp. 9-10, 21-22; Figs. 2-3,6""}",,,,,,,,,,,,,,,,,,,,,,,,,,,,,,,,,,,,,,,,,,,,,,,,,,,,,,,,,,,,,,,,,,,,,,,,,,,,,,,,,,,,,,,,,,,,,,,,,,,,,,,,,,,,,,,,,,,,,,,
P016,10.1016/j.actamat.2018.10.017,Hierarchical microstructure design to tune the mechanical behavior of an interstitial TRIP-TWIP high-entropy alloy,P016_C03,P016_G03,P016_G03,Experimental processing/tensile condition,Fe49.5Mn30Co10Cr10C0.5,Fe49.5Mn30Co10Cr10C0.5,at.%,49.5,30.0,10.0,10.0,,,0.5,,,,,,Hot roll 50%; homogenize 1200C/2h; cold roll 67%; temper/anneal,,1473.0,2.0,,,67.0,923.0,,,298.0,0.001,,,,,,Trimodal annealed,,,,,,,,,,,,,,,,,1.0,1.0,1,,,Sequential activation of TRIP then TWIP across grain-size hierarchy,,,,,,,,,60.0,,,,,,,,,Sequential phase-stability response linked to grain-size hierarchy,Sequential twinning response linked to grain-size hierarchy,EBSD; ECC; XRD; TEM; DIC,Yes,Acta Materialia 163 (2019) 40–54,High,<1 µm + 1–6 µm + retained large grains | Bimodal state ~2× stronger; trimodal structure increases ductility from ~14% to ~60%.,,TRIP_TWIP_P016_P019_FULL_EXTRACTION.xlsx,P016_P019_Master_Extraction,,SAFE_QC_COMPLETE,False,EXPERIMENTAL_INDEPENDENT,NO_FLAG,CANONICAL_OR_SAFE_ALIAS,P016_LEGACY_COLLAPSED_C03,P016_LEGACY_COLLAPSED_C03,OBS075,EXPERIMENTAL,LEGACY_COLLAPSED,,0.0,HIGH,Retain as legacy summary only; do not map to one exact condition,,,,,,,,,,,,,,,,,"{""workbook_sheet"": ""P016_Hierarchy_Resolution"", ""status"": ""LEGACY_COLLAPSED"", ""source"": ""Legacy extraction vs P016 PDF Fig. 6 and Sections 3.3-3.5""}",1.0,1.0,,,,,,,,,,,,,,,,,,,,,,,,,,,,,,,,,,,,,,,,,,,,,,,,,,,,,,,,,,,,,,,,,,,,,,,,,,,,,,,,,,,,,,,,,,,,,,,,,,,,,,,,,,,,,,,,,,,,,
P017,10.1016/j.ijplas.2019.102649,Study of the plastic deformation mechanism of TRIP–TWIP high entropy alloys at the atomic level,P017_C01,P017_Al0.5_T300,P017_Al0.5_T300,Molecular-dynamics simulation,Al0.5CrCoFeCuNi,Al0.5CrCoFeCuNi,simulation stoichiometric notation,,,,,,,,,,,,,Atomic model melting + rapid quenching; uniaxial MD tension,,,,,,,,,,300.0,100000000.0,,,,,,,,,,,,,,,,,,,,,,,1.0,1.0,1,1.0,,Coupled TWIP-induced TRIP and TRIP-induced TWIP; stacking-fault/dislocation/twin evolution,,,,,,,,,,,,,,,,,,MD reports TWIP-induced TRIP and TRIP-induced TWIP mechanisms,MD reports twinning and detwinning,Molecular dynamics; atomistic defect analysis,Yes,International Journal of Plasticity 127 (2020) 102649,High,Computational support only; MD strain rates must not be mixed directly with experimental data.,,TRIP_TWIP_P016_P019_FULL_EXTRACTION.xlsx,P016_P019_Master_Extraction,,SAFE_QC_COMPLETE_MANUAL_REVIEW_REMAINS,True,COMPUTATIONAL_MD,REVIEW_REQUIRED,CANONICAL_OR_SAFE_ALIAS,P017_PE01,P017_MC01,OBS076,MD,COMPUTATIONAL_CONDITION,,0.0,HIGH,Computational condition is isolated from experimental parents and experimental condition counts.,,,,,,,,,,,,,,,,,,1.0,1.0,,,,,,,,,,,,,,,,,,,,,,,,,,,,,,,,,,,,,,,,,,,,,,,,,,,,,,,,,,,,,,,,,,,,,,,,,,,,,,,,,,,,,,,,,,,,,,,,,,,,,,,,,,,,,,,,,,,,,
P017,10.1016/j.ijplas.2019.102649,Study of the plastic deformation mechanism of TRIP–TWIP high entropy alloys at the atomic level,P017_C02,P017_Al0.5_T300,P017_Al0.5_T300,Molecular-dynamics simulation,Al0.5CrCoFeCuNi,Al0.5CrCoFeCuNi,simulation stoichiometric notation,,,,,,,,,,,,,Atomic model melting + rapid quenching; uniaxial MD tension,,,,,,,,,,300.0,1000000000.0,,,,,,,,,,,,,,,,,,,,,,,1.0,1.0,1,1.0,,Coupled TWIP-induced TRIP and TRIP-induced TWIP; stacking-fault/dislocation/twin evolution,,,,,,,,,,,,,,,,,,MD reports TWIP-induced TRIP and TRIP-induced TWIP mechanisms,MD reports twinning and detwinning,Molecular dynamics; atomistic defect analysis,Yes,International Journal of Plasticity 127 (2020) 102649,High,Computational support only; MD strain rates must not be mixed directly with experimental data.,,TRIP_TWIP_P016_P019_FULL_EXTRACTION.xlsx,P016_P019_Master_Extraction,,SAFE_QC_COMPLETE_MANUAL_REVIEW_REMAINS,True,COMPUTATIONAL_MD,REVIEW_REQUIRED,CANONICAL_OR_SAFE_ALIAS,P017_PE02,P017_MC02,OBS077,MD,COMPUTATIONAL_CONDITION,,0.0,HIGH,Computational condition is isolated from experimental parents and experimental condition counts.,,,,,,,,,,,,,,,,,,1.0,1.0,,,,,,,,,,,,,,,,,,,,,,,,,,,,,,,,,,,,,,,,,,,,,,,,,,,,,,,,,,,,,,,,,,,,,,,,,,,,,,,,,,,,,,,,,,,,,,,,,,,,,,,,,,,,,,,,,,,,,
P017,10.1016/j.ijplas.2019.102649,Study of the plastic deformation mechanism of TRIP–TWIP high entropy alloys at the atomic level,P017_C03,P017_Al0.5_T600,P017_Al0.5_T600,Molecular-dynamics simulation,Al0.5CrCoFeCuNi,Al0.5CrCoFeCuNi,simulation stoichiometric notation,,,,,,,,,,,,,Atomic model melting + rapid quenching; uniaxial MD tension,,,,,,,,,,600.0,100000000.0,,,,,,,,,,,,,,,,,,,,,,,1.0,1.0,1,1.0,,Coupled TWIP-induced TRIP and TRIP-induced TWIP; stacking-fault/dislocation/twin evolution,,,,,,,,,,,,,,,,,,MD reports TWIP-induced TRIP and TRIP-induced TWIP mechanisms,MD reports twinning and detwinning,Molecular dynamics; atomistic defect analysis,Yes,International Journal of Plasticity 127 (2020) 102649,High,Computational support only; MD strain rates must not be mixed directly with experimental data.,,TRIP_TWIP_P016_P019_FULL_EXTRACTION.xlsx,P016_P019_Master_Extraction,,SAFE_QC_COMPLETE_MANUAL_REVIEW_REMAINS,True,COMPUTATIONAL_MD,REVIEW_REQUIRED,CANONICAL_OR_SAFE_ALIAS,P017_PE03,P017_MC03,OBS078,MD,COMPUTATIONAL_CONDITION,,0.0,HIGH,Computational condition is isolated from experimental parents and experimental condition counts.,,,,,,,,,,,,,,,,,,1.0,1.0,,,,,,,,,,,,,,,,,,,,,,,,,,,,,,,,,,,,,,,,,,,,,,,,,,,,,,,,,,,,,,,,,,,,,,,,,,,,,,,,,,,,,,,,,,,,,,,,,,,,,,,,,,,,,,,,,,,,,
P017,10.1016/j.ijplas.2019.102649,Study of the plastic deformation mechanism of TRIP–TWIP high entropy alloys at the atomic level,P017_C04,P017_Al0.5_T600,P017_Al0.5_T600,Molecular-dynamics simulation,Al0.5CrCoFeCuNi,Al0.5CrCoFeCuNi,simulation stoichiometric notation,,,,,,,,,,,,,Atomic model melting + rapid quenching; uniaxial MD tension,,,,,,,,,,600.0,1000000000.0,,,,,,,,,,,,,,,,,,,,,,,1.0,1.0,1,1.0,,Coupled TWIP-induced TRIP and TRIP-induced TWIP; stacking-fault/dislocation/twin evolution,,,,,,,,,,,,,,,,,,MD reports TWIP-induced TRIP and TRIP-induced TWIP mechanisms,MD reports twinning and detwinning,Molecular dynamics; atomistic defect analysis,Yes,International Journal of Plasticity 127 (2020) 102649,High,Computational support only; MD strain rates must not be mixed directly with experimental data.,,TRIP_TWIP_P016_P019_FULL_EXTRACTION.xlsx,P016_P019_Master_Extraction,,SAFE_QC_COMPLETE_MANUAL_REVIEW_REMAINS,True,COMPUTATIONAL_MD,REVIEW_REQUIRED,CANONICAL_OR_SAFE_ALIAS,P017_PE04,P017_MC04,OBS079,MD,COMPUTATIONAL_CONDITION,,0.0,HIGH,Computational condition is isolated from experimental parents and experimental condition counts.,,,,,,,,,,,,,,,,,,1.0,1.0,,,,,,,,,,,,,,,,,,,,,,,,,,,,,,,,,,,,,,,,,,,,,,,,,,,,,,,,,,,,,,,,,,,,,,,,,,,,,,,,,,,,,,,,,,,,,,,,,,,,,,,,,,,,,,,,,,,,,
P017,10.1016/j.ijplas.2019.102649,Study of the plastic deformation mechanism of TRIP–TWIP high entropy alloys at the atomic level,P017_C05,P017_Al1.5_T300,P017_Al1.5_T300,Molecular-dynamics simulation,Al1.5CrCoFeCuNi,Al1.5CrCoFeCuNi,simulation stoichiometric notation,,,,,,,,,,,,,Atomic model melting + rapid quenching; uniaxial MD tension,,,,,,,,,,300.0,100000000.0,,,,,,,,,,,,,,,,,,,,,,,1.0,1.0,1,1.0,,Coupled TWIP-induced TRIP and TRIP-induced TWIP; stacking-fault/dislocation/twin evolution,,,,,,,,,,,,,,,,,,MD reports TWIP-induced TRIP and TRIP-induced TWIP mechanisms,MD reports twinning and detwinning,Molecular dynamics; atomistic defect analysis,Yes,International Journal of Plasticity 127 (2020) 102649,High,Computational support only; MD strain rates must not be mixed directly with experimental data.,,TRIP_TWIP_P016_P019_FULL_EXTRACTION.xlsx,P016_P019_Master_Extraction,,SAFE_QC_COMPLETE_MANUAL_REVIEW_REMAINS,True,COMPUTATIONAL_MD,REVIEW_REQUIRED,CANONICAL_OR_SAFE_ALIAS,P017_PE05,P017_MC05,OBS080,MD,COMPUTATIONAL_CONDITION,,0.0,HIGH,Computational condition is isolated from experimental parents and experimental condition counts.,,,,,,,,,,,,,,,,,,1.0,1.0,,,,,,,,,,,,,,,,,,,,,,,,,,,,,,,,,,,,,,,,,,,,,,,,,,,,,,,,,,,,,,,,,,,,,,,,,,,,,,,,,,,,,,,,,,,,,,,,,,,,,,,,,,,,,,,,,,,,,
P017,10.1016/j.ijplas.2019.102649,Study of the plastic deformation mechanism of TRIP–TWIP high entropy alloys at the atomic level,P017_C06,P017_Al1.5_T300,P017_Al1.5_T300,Molecular-dynamics simulation,Al1.5CrCoFeCuNi,Al1.5CrCoFeCuNi,simulation stoichiometric notation,,,,,,,,,,,,,Atomic model melting + rapid quenching; uniaxial MD tension,,,,,,,,,,300.0,1000000000.0,,,,,,,,,,,,,,,,,,,,,,,1.0,1.0,1,1.0,,Coupled TWIP-induced TRIP and TRIP-induced TWIP; stacking-fault/dislocation/twin evolution,,,,,,,,,,,,,,,,,,MD reports TWIP-induced TRIP and TRIP-induced TWIP mechanisms,MD reports twinning and detwinning,Molecular dynamics; atomistic defect analysis,Yes,International Journal of Plasticity 127 (2020) 102649,High,Computational support only; MD strain rates must not be mixed directly with experimental data.,,TRIP_TWIP_P016_P019_FULL_EXTRACTION.xlsx,P016_P019_Master_Extraction,,SAFE_QC_COMPLETE_MANUAL_REVIEW_REMAINS,True,COMPUTATIONAL_MD,REVIEW_REQUIRED,CANONICAL_OR_SAFE_ALIAS,P017_PE06,P017_MC06,OBS081,MD,COMPUTATIONAL_CONDITION,,0.0,HIGH,Computational condition is isolated from experimental parents and experimental condition counts.,,,,,,,,,,,,,,,,,,1.0,1.0,,,,,,,,,,,,,,,,,,,,,,,,,,,,,,,,,,,,,,,,,,,,,,,,,,,,,,,,,,,,,,,,,,,,,,,,,,,,,,,,,,,,,,,,,,,,,,,,,,,,,,,,,,,,,,,,,,,,,
P017,10.1016/j.ijplas.2019.102649,Study of the plastic deformation mechanism of TRIP–TWIP high entropy alloys at the atomic level,P017_C07,P017_Al1.5_T600,P017_Al1.5_T600,Molecular-dynamics simulation,Al1.5CrCoFeCuNi,Al1.5CrCoFeCuNi,simulation stoichiometric notation,,,,,,,,,,,,,Atomic model melting + rapid quenching; uniaxial MD tension,,,,,,,,,,600.0,100000000.0,,,,,,,,,,,,,,,,,,,,,,,1.0,1.0,1,1.0,,Coupled TWIP-induced TRIP and TRIP-induced TWIP; stacking-fault/dislocation/twin evolution,,,,,,,,,,,,,,,,,,MD reports TWIP-induced TRIP and TRIP-induced TWIP mechanisms,MD reports twinning and detwinning,Molecular dynamics; atomistic defect analysis,Yes,International Journal of Plasticity 127 (2020) 102649,High,Computational support only; MD strain rates must not be mixed directly with experimental data.,,TRIP_TWIP_P016_P019_FULL_EXTRACTION.xlsx,P016_P019_Master_Extraction,,SAFE_QC_COMPLETE_MANUAL_REVIEW_REMAINS,True,COMPUTATIONAL_MD,REVIEW_REQUIRED,CANONICAL_OR_SAFE_ALIAS,P017_PE07,P017_MC07,OBS082,MD,COMPUTATIONAL_CONDITION,,0.0,HIGH,Computational condition is isolated from experimental parents and experimental condition counts.,,,,,,,,,,,,,,,,,,1.0,1.0,,,,,,,,,,,,,,,,,,,,,,,,,,,,,,,,,,,,,,,,,,,,,,,,,,,,,,,,,,,,,,,,,,,,,,,,,,,,,,,,,,,,,,,,,,,,,,,,,,,,,,,,,,,,,,,,,,,,,
P017,10.1016/j.ijplas.2019.102649,Study of the plastic deformation mechanism of TRIP–TWIP high entropy alloys at the atomic level,P017_C08,P017_Al1.5_T600,P017_Al1.5_T600,Molecular-dynamics simulation,Al1.5CrCoFeCuNi,Al1.5CrCoFeCuNi,simulation stoichiometric notation,,,,,,,,,,,,,Atomic model melting + rapid quenching; uniaxial MD tension,,,,,,,,,,600.0,1000000000.0,,,,,,,,,,,,,,,,,,,,,,,1.0,1.0,1,1.0,,Coupled TWIP-induced TRIP and TRIP-induced TWIP; stacking-fault/dislocation/twin evolution,,,,,,,,,,,,,,,,,,MD reports TWIP-induced TRIP and TRIP-induced TWIP mechanisms,MD reports twinning and detwinning,Molecular dynamics; atomistic defect analysis,Yes,International Journal of Plasticity 127 (2020) 102649,High,Computational support only; MD strain rates must not be mixed directly with experimental data.,,TRIP_TWIP_P016_P019_FULL_EXTRACTION.xlsx,P016_P019_Master_Extraction,,SAFE_QC_COMPLETE_MANUAL_REVIEW_REMAINS,True,COMPUTATIONAL_MD,REVIEW_REQUIRED,CANONICAL_OR_SAFE_ALIAS,P017_PE08,P017_MC08,OBS083,MD,COMPUTATIONAL_CONDITION,,0.0,HIGH,Computational condition is isolated from experimental parents and experimental condition counts.,,,,,,,,,,,,,,,,,,1.0,1.0,,,,,,,,,,,,,,,,,,,,,,,,,,,,,,,,,,,,,,,,,,,,,,,,,,,,,,,,,,,,,,,,,,,,,,,,,,,,,,,,,,,,,,,,,,,,,,,,,,,,,,,,,,,,,,,,,,,,,
P018,10.1016/j.ijmecsci.2022.107098,Deformation mechanisms of TRIP–TWIP medium-entropy alloys via molecular dynamics simulations,P018_C01,P018_Mn20,P018_Mn20,Molecular-dynamics simulation,Fe60Mn20Co10Cr10,Fe60Mn20Co10Cr10,at.%,60.0,20.0,10.0,10.0,,,,,,,,,Polycrystalline atomistic model; uniaxial MD tension,,,,,,,,,,,,,,,,,,0.005,,,,,,,,,,,,,,,,1.0,1.0,1,1.0,,"Grain-size/composition-dependent Shockley partials, stacking faults, twinning and transformation",,,,,,,,,,,,,,,,,,MD phase/defect evolution in TRIP–TWIP Fe-Mn-Co-Cr series,"MD tracks partial dislocations, stacking faults and twin evolution",Molecular dynamics; dislocation/defect analysis,Yes,International Journal of Mechanical Sciences 219 (2022) 107098,Medium,Computational support. Source reports fewer Shockley partials and suppressed stacking faults as grain size decreases; exact simulation T/rate left blank pending full-source extraction.,,TRIP_TWIP_P016_P019_FULL_EXTRACTION.xlsx,P016_P019_Master_Extraction,,SAFE_QC_COMPLETE_MANUAL_REVIEW_REMAINS,True,COMPUTATIONAL_MD,REVIEW_REQUIRED,CANONICAL_OR_SAFE_ALIAS,P018_PE01,P018_MC01,OBS084,MD,COMPUTATIONAL_CONDITION,,0.0,HIGH,Computational condition is isolated from experimental parents and experimental condition counts.,,,,,,,,,,,,,,,,,,1.0,1.0,,,,,,,,,,,,,,,,,,,,,,,,,,,,,,,,,,,,,,,,,,,,,,,,,,,,,,,,,,,,,,,,,,,,,,,,,,,,,,,,,,,,,,,,,,,,,,,,,,,,,,,,,,,,,,,,,,,,,
P018,10.1016/j.ijmecsci.2022.107098,Deformation mechanisms of TRIP–TWIP medium-entropy alloys via molecular dynamics simulations,P018_C02,P018_Mn20,P018_Mn20,Molecular-dynamics simulation,Fe60Mn20Co10Cr10,Fe60Mn20Co10Cr10,at.%,60.0,20.0,10.0,10.0,,,,,,,,,Polycrystalline atomistic model; uniaxial MD tension,,,,,,,,,,,,,,,,,,0.01,,,,,,,,,,,,,,,,1.0,1.0,1,1.0,,"Grain-size/composition-dependent Shockley partials, stacking faults, twinning and transformation",,,,,,,,,,,,,,,,,,MD phase/defect evolution in TRIP–TWIP Fe-Mn-Co-Cr series,"MD tracks partial dislocations, stacking faults and twin evolution",Molecular dynamics; dislocation/defect analysis,Yes,International Journal of Mechanical Sciences 219 (2022) 107098,Medium,Computational support. Source reports fewer Shockley partials and suppressed stacking faults as grain size decreases; exact simulation T/rate left blank pending full-source extraction.,,TRIP_TWIP_P016_P019_FULL_EXTRACTION.xlsx,P016_P019_Master_Extraction,,SAFE_QC_COMPLETE_MANUAL_REVIEW_REMAINS,True,COMPUTATIONAL_MD,REVIEW_REQUIRED,CANONICAL_OR_SAFE_ALIAS,P018_PE02,P018_MC02,OBS085,MD,COMPUTATIONAL_CONDITION,,0.0,HIGH,Computational condition is isolated from experimental parents and experimental condition counts.,,,,,,,,,,,,,,,,,,1.0,1.0,,,,,,,,,,,,,,,,,,,,,,,,,,,,,,,,,,,,,,,,,,,,,,,,,,,,,,,,,,,,,,,,,,,,,,,,,,,,,,,,,,,,,,,,,,,,,,,,,,,,,,,,,,,,,,,,,,,,,
P018,10.1016/j.ijmecsci.2022.107098,Deformation mechanisms of TRIP–TWIP medium-entropy alloys via molecular dynamics simulations,P018_C03,P018_Mn20,P018_Mn20,Molecular-dynamics simulation,Fe60Mn20Co10Cr10,Fe60Mn20Co10Cr10,at.%,60.0,20.0,10.0,10.0,,,,,,,,,Polycrystalline atomistic model; uniaxial MD tension,,,,,,,,,,,,,,,,,,0.02,,,,,,,,,,,,,,,,1.0,1.0,1,1.0,,"Grain-size/composition-dependent Shockley partials, stacking faults, twinning and transformation",,,,,,,,,,,,,,,,,,MD phase/defect evolution in TRIP–TWIP Fe-Mn-Co-Cr series,"MD tracks partial dislocations, stacking faults and twin evolution",Molecular dynamics; dislocation/defect analysis,Yes,International Journal of Mechanical Sciences 219 (2022) 107098,Medium,Computational support. Source reports fewer Shockley partials and suppressed stacking faults as grain size decreases; exact simulation T/rate left blank pending full-source extraction.,,TRIP_TWIP_P016_P019_FULL_EXTRACTION.xlsx,P016_P019_Master_Extraction,,SAFE_QC_COMPLETE_MANUAL_REVIEW_REMAINS,True,COMPUTATIONAL_MD,REVIEW_REQUIRED,CANONICAL_OR_SAFE_ALIAS,P018_PE03,P018_MC03,OBS086,MD,COMPUTATIONAL_CONDITION,,0.0,HIGH,Computational condition is isolated from experimental parents and experimental condition counts.,,,,,,,,,,,,,,,,,,1.0,1.0,,,,,,,,,,,,,,,,,,,,,,,,,,,,,,,,,,,,,,,,,,,,,,,,,,,,,,,,,,,,,,,,,,,,,,,,,,,,,,,,,,,,,,,,,,,,,,,,,,,,,,,,,,,,,,,,,,,,,
P018,10.1016/j.ijmecsci.2022.107098,Deformation mechanisms of TRIP–TWIP medium-entropy alloys via molecular dynamics simulations,P018_C04,P018_Mn30,P018_Mn30,Molecular-dynamics simulation,Fe50Mn30Co10Cr10,Fe50Mn30Co10Cr10,at.%,50.0,30.0,10.0,10.0,,,,,,,,,Polycrystalline atomistic model; uniaxial MD tension,,,,,,,,,,,,,,,,,,0.005,,,,,,,,,,,,,,,,1.0,1.0,1,1.0,,"Grain-size/composition-dependent Shockley partials, stacking faults, twinning and transformation",,,,,,,,,,,,,,,,,,MD phase/defect evolution in TRIP–TWIP Fe-Mn-Co-Cr series,"MD tracks partial dislocations, stacking faults and twin evolution",Molecular dynamics; dislocation/defect analysis,Yes,International Journal of Mechanical Sciences 219 (2022) 107098,Medium,Computational support. Source reports fewer Shockley partials and suppressed stacking faults as grain size decreases; exact simulation T/rate left blank pending full-source extraction.,,TRIP_TWIP_P016_P019_FULL_EXTRACTION.xlsx,P016_P019_Master_Extraction,,SAFE_QC_COMPLETE_MANUAL_REVIEW_REMAINS,True,COMPUTATIONAL_MD,REVIEW_REQUIRED,CANONICAL_OR_SAFE_ALIAS,P018_PE04,P018_MC04,OBS087,MD,COMPUTATIONAL_CONDITION,,0.0,HIGH,Computational condition is isolated from experimental parents and experimental condition counts.,,,,,,,,,,,,,,,,,,1.0,1.0,,,,,,,,,,,,,,,,,,,,,,,,,,,,,,,,,,,,,,,,,,,,,,,,,,,,,,,,,,,,,,,,,,,,,,,,,,,,,,,,,,,,,,,,,,,,,,,,,,,,,,,,,,,,,,,,,,,,,
P018,10.1016/j.ijmecsci.2022.107098,Deformation mechanisms of TRIP–TWIP medium-entropy alloys via molecular dynamics simulations,P018_C05,P018_Mn30,P018_Mn30,Molecular-dynamics simulation,Fe50Mn30Co10Cr10,Fe50Mn30Co10Cr10,at.%,50.0,30.0,10.0,10.0,,,,,,,,,Polycrystalline atomistic model; uniaxial MD tension,,,,,,,,,,,,,,,,,,0.01,,,,,,,,,,,,,,,,1.0,1.0,1,1.0,,"Grain-size/composition-dependent Shockley partials, stacking faults, twinning and transformation",,,,,,,,,,,,,,,,,,MD phase/defect evolution in TRIP–TWIP Fe-Mn-Co-Cr series,"MD tracks partial dislocations, stacking faults and twin evolution",Molecular dynamics; dislocation/defect analysis,Yes,International Journal of Mechanical Sciences 219 (2022) 107098,Medium,Computational support. Source reports fewer Shockley partials and suppressed stacking faults as grain size decreases; exact simulation T/rate left blank pending full-source extraction.,,TRIP_TWIP_P016_P019_FULL_EXTRACTION.xlsx,P016_P019_Master_Extraction,,SAFE_QC_COMPLETE_MANUAL_REVIEW_REMAINS,True,COMPUTATIONAL_MD,REVIEW_REQUIRED,CANONICAL_OR_SAFE_ALIAS,P018_PE05,P018_MC05,OBS088,MD,COMPUTATIONAL_CONDITION,,0.0,HIGH,Computational condition is isolated from experimental parents and experimental condition counts.,,,,,,,,,,,,,,,,,,1.0,1.0,,,,,,,,,,,,,,,,,,,,,,,,,,,,,,,,,,,,,,,,,,,,,,,,,,,,,,,,,,,,,,,,,,,,,,,,,,,,,,,,,,,,,,,,,,,,,,,,,,,,,,,,,,,,,,,,,,,,,
P018,10.1016/j.ijmecsci.2022.107098,Deformation mechanisms of TRIP–TWIP medium-entropy alloys via molecular dynamics simulations,P018_C06,P018_Mn30,P018_Mn30,Molecular-dynamics simulation,Fe50Mn30Co10Cr10,Fe50Mn30Co10Cr10,at.%,50.0,30.0,10.0,10.0,,,,,,,,,Polycrystalline atomistic model; uniaxial MD tension,,,,,,,,,,,,,,,,,,0.02,,,,,,,,,,,,,,,,1.0,1.0,1,1.0,,"Grain-size/composition-dependent Shockley partials, stacking faults, twinning and transformation",,,,,,,,,,,,,,,,,,MD phase/defect evolution in TRIP–TWIP Fe-Mn-Co-Cr series,"MD tracks partial dislocations, stacking faults and twin evolution",Molecular dynamics; dislocation/defect analysis,Yes,International Journal of Mechanical Sciences 219 (2022) 107098,Medium,Computational support. Source reports fewer Shockley partials and suppressed stacking faults as grain size decreases; exact simulation T/rate left blank pending full-source extraction.,,TRIP_TWIP_P016_P019_FULL_EXTRACTION.xlsx,P016_P019_Master_Extraction,,SAFE_QC_COMPLETE_MANUAL_REVIEW_REMAINS,True,COMPUTATIONAL_MD,REVIEW_REQUIRED,CANONICAL_OR_SAFE_ALIAS,P018_PE06,P018_MC06,OBS089,MD,COMPUTATIONAL_CONDITION,,0.0,HIGH,Computational condition is isolated from experimental parents and experimental condition counts.,,,,,,,,,,,,,,,,,,1.0,1.0,,,,,,,,,,,,,,,,,,,,,,,,,,,,,,,,,,,,,,,,,,,,,,,,,,,,,,,,,,,,,,,,,,,,,,,,,,,,,,,,,,,,,,,,,,,,,,,,,,,,,,,,,,,,,,,,,,,,,
P018,10.1016/j.ijmecsci.2022.107098,Deformation mechanisms of TRIP–TWIP medium-entropy alloys via molecular dynamics simulations,P018_C07,P018_Mn40,P018_Mn40,Molecular-dynamics simulation,Fe40Mn40Co10Cr10,Fe40Mn40Co10Cr10,at.%,40.0,40.0,10.0,10.0,,,,,,,,,Polycrystalline atomistic model; uniaxial MD tension,,,,,,,,,,,,,,,,,,0.005,,,,,,,,,,,,,,,,1.0,1.0,1,1.0,,"Grain-size/composition-dependent Shockley partials, stacking faults, twinning and transformation",,,,,,,,,,,,,,,,,,MD phase/defect evolution in TRIP–TWIP Fe-Mn-Co-Cr series,"MD tracks partial dislocations, stacking faults and twin evolution",Molecular dynamics; dislocation/defect analysis,Yes,International Journal of Mechanical Sciences 219 (2022) 107098,Medium,Computational support. Source reports fewer Shockley partials and suppressed stacking faults as grain size decreases; exact simulation T/rate left blank pending full-source extraction.,,TRIP_TWIP_P016_P019_FULL_EXTRACTION.xlsx,P016_P019_Master_Extraction,,SAFE_QC_COMPLETE_MANUAL_REVIEW_REMAINS,True,COMPUTATIONAL_MD,REVIEW_REQUIRED,CANONICAL_OR_SAFE_ALIAS,P018_PE07,P018_MC07,OBS090,MD,COMPUTATIONAL_CONDITION,,0.0,HIGH,Computational condition is isolated from experimental parents and experimental condition counts.,,,,,,,,,,,,,,,,,,1.0,1.0,,,,,,,,,,,,,,,,,,,,,,,,,,,,,,,,,,,,,,,,,,,,,,,,,,,,,,,,,,,,,,,,,,,,,,,,,,,,,,,,,,,,,,,,,,,,,,,,,,,,,,,,,,,,,,,,,,,,,
P018,10.1016/j.ijmecsci.2022.107098,Deformation mechanisms of TRIP–TWIP medium-entropy alloys via molecular dynamics simulations,P018_C08,P018_Mn40,P018_Mn40,Molecular-dynamics simulation,Fe40Mn40Co10Cr10,Fe40Mn40Co10Cr10,at.%,40.0,40.0,10.0,10.0,,,,,,,,,Polycrystalline atomistic model; uniaxial MD tension,,,,,,,,,,,,,,,,,,0.01,,,,,,,,,,,,,,,,1.0,1.0,1,1.0,,"Grain-size/composition-dependent Shockley partials, stacking faults, twinning and transformation",,,,,,,,,,,,,,,,,,MD phase/defect evolution in TRIP–TWIP Fe-Mn-Co-Cr series,"MD tracks partial dislocations, stacking faults and twin evolution",Molecular dynamics; dislocation/defect analysis,Yes,International Journal of Mechanical Sciences 219 (2022) 107098,Medium,Computational support. Source reports fewer Shockley partials and suppressed stacking faults as grain size decreases; exact simulation T/rate left blank pending full-source extraction.,,TRIP_TWIP_P016_P019_FULL_EXTRACTION.xlsx,P016_P019_Master_Extraction,,SAFE_QC_COMPLETE_MANUAL_REVIEW_REMAINS,True,COMPUTATIONAL_MD,REVIEW_REQUIRED,CANONICAL_OR_SAFE_ALIAS,P018_PE08,P018_MC08,OBS091,MD,COMPUTATIONAL_CONDITION,,0.0,HIGH,Computational condition is isolated from experimental parents and experimental condition counts.,,,,,,,,,,,,,,,,,,1.0,1.0,,,,,,,,,,,,,,,,,,,,,,,,,,,,,,,,,,,,,,,,,,,,,,,,,,,,,,,,,,,,,,,,,,,,,,,,,,,,,,,,,,,,,,,,,,,,,,,,,,,,,,,,,,,,,,,,,,,,,
P018,10.1016/j.ijmecsci.2022.107098,Deformation mechanisms of TRIP–TWIP medium-entropy alloys via molecular dynamics simulations,P018_C09,P018_Mn40,P018_Mn40,Molecular-dynamics simulation,Fe40Mn40Co10Cr10,Fe40Mn40Co10Cr10,at.%,40.0,40.0,10.0,10.0,,,,,,,,,Polycrystalline atomistic model; uniaxial MD tension,,,,,,,,,,,,,,,,,,0.02,,,,,,,,,,,,,,,,1.0,1.0,1,1.0,,"Grain-size/composition-dependent Shockley partials, stacking faults, twinning and transformation",,,,,,,,,,,,,,,,,,MD phase/defect evolution in TRIP–TWIP Fe-Mn-Co-Cr series,"MD tracks partial dislocations, stacking faults and twin evolution",Molecular dynamics; dislocation/defect analysis,Yes,International Journal of Mechanical Sciences 219 (2022) 107098,Medium,Computational support. Source reports fewer Shockley partials and suppressed stacking faults as grain size decreases; exact simulation T/rate left blank pending full-source extraction.,,TRIP_TWIP_P016_P019_FULL_EXTRACTION.xlsx,P016_P019_Master_Extraction,,SAFE_QC_COMPLETE_MANUAL_REVIEW_REMAINS,True,COMPUTATIONAL_MD,REVIEW_REQUIRED,CANONICAL_OR_SAFE_ALIAS,P018_PE09,P018_MC09,OBS092,MD,COMPUTATIONAL_CONDITION,,0.0,HIGH,Computational condition is isolated from experimental parents and experimental condition counts.,,,,,,,,,,,,,,,,,,1.0,1.0,,,,,,,,,,,,,,,,,,,,,,,,,,,,,,,,,,,,,,,,,,,,,,,,,,,,,,,,,,,,,,,,,,,,,,,,,,,,,,,,,,,,,,,,,,,,,,,,,,,,,,,,,,,,,,,,,,,,,
P018,10.1016/j.ijmecsci.2022.107098,Deformation mechanisms of TRIP–TWIP medium-entropy alloys via molecular dynamics simulations,P018_C10,P018_Mn50,P018_Mn50,Molecular-dynamics simulation,Fe30Mn50Co10Cr10,Fe30Mn50Co10Cr10,at.%,30.0,50.0,10.0,10.0,,,,,,,,,Polycrystalline atomistic model; uniaxial MD tension,,,,,,,,,,,,,,,,,,0.005,,,,,,,,,,,,,,,,1.0,1.0,1,1.0,,"Grain-size/composition-dependent Shockley partials, stacking faults, twinning and transformation",,,,,,,,,,,,,,,,,,MD phase/defect evolution in TRIP–TWIP Fe-Mn-Co-Cr series,"MD tracks partial dislocations, stacking faults and twin evolution",Molecular dynamics; dislocation/defect analysis,Yes,International Journal of Mechanical Sciences 219 (2022) 107098,Medium,Computational support. Source reports fewer Shockley partials and suppressed stacking faults as grain size decreases; exact simulation T/rate left blank pending full-source extraction.,,TRIP_TWIP_P016_P019_FULL_EXTRACTION.xlsx,P016_P019_Master_Extraction,,SAFE_QC_COMPLETE_MANUAL_REVIEW_REMAINS,True,COMPUTATIONAL_MD,REVIEW_REQUIRED,CANONICAL_OR_SAFE_ALIAS,P018_PE10,P018_MC10,OBS093,MD,COMPUTATIONAL_CONDITION,,0.0,HIGH,Computational condition is isolated from experimental parents and experimental condition counts.,,,,,,,,,,,,,,,,,,1.0,1.0,,,,,,,,,,,,,,,,,,,,,,,,,,,,,,,,,,,,,,,,,,,,,,,,,,,,,,,,,,,,,,,,,,,,,,,,,,,,,,,,,,,,,,,,,,,,,,,,,,,,,,,,,,,,,,,,,,,,,
P018,10.1016/j.ijmecsci.2022.107098,Deformation mechanisms of TRIP–TWIP medium-entropy alloys via molecular dynamics simulations,P018_C11,P018_Mn50,P018_Mn50,Molecular-dynamics simulation,Fe30Mn50Co10Cr10,Fe30Mn50Co10Cr10,at.%,30.0,50.0,10.0,10.0,,,,,,,,,Polycrystalline atomistic model; uniaxial MD tension,,,,,,,,,,,,,,,,,,0.01,,,,,,,,,,,,,,,,1.0,1.0,1,1.0,,"Grain-size/composition-dependent Shockley partials, stacking faults, twinning and transformation",,,,,,,,,,,,,,,,,,MD phase/defect evolution in TRIP–TWIP Fe-Mn-Co-Cr series,"MD tracks partial dislocations, stacking faults and twin evolution",Molecular dynamics; dislocation/defect analysis,Yes,International Journal of Mechanical Sciences 219 (2022) 107098,Medium,Computational support. Source reports fewer Shockley partials and suppressed stacking faults as grain size decreases; exact simulation T/rate left blank pending full-source extraction.,,TRIP_TWIP_P016_P019_FULL_EXTRACTION.xlsx,P016_P019_Master_Extraction,,SAFE_QC_COMPLETE_MANUAL_REVIEW_REMAINS,True,COMPUTATIONAL_MD,REVIEW_REQUIRED,CANONICAL_OR_SAFE_ALIAS,P018_PE11,P018_MC11,OBS094,MD,COMPUTATIONAL_CONDITION,,0.0,HIGH,Computational condition is isolated from experimental parents and experimental condition counts.,,,,,,,,,,,,,,,,,,1.0,1.0,,,,,,,,,,,,,,,,,,,,,,,,,,,,,,,,,,,,,,,,,,,,,,,,,,,,,,,,,,,,,,,,,,,,,,,,,,,,,,,,,,,,,,,,,,,,,,,,,,,,,,,,,,,,,,,,,,,,,
P018,10.1016/j.ijmecsci.2022.107098,Deformation mechanisms of TRIP–TWIP medium-entropy alloys via molecular dynamics simulations,P018_C12,P018_Mn50,P018_Mn50,Molecular-dynamics simulation,Fe30Mn50Co10Cr10,Fe30Mn50Co10Cr10,at.%,30.0,50.0,10.0,10.0,,,,,,,,,Polycrystalline atomistic model; uniaxial MD tension,,,,,,,,,,,,,,,,,,0.02,,,,,,,,,,,,,,,,1.0,1.0,1,1.0,,"Grain-size/composition-dependent Shockley partials, stacking faults, twinning and transformation",,,,,,,,,,,,,,,,,,MD phase/defect evolution in TRIP–TWIP Fe-Mn-Co-Cr series,"MD tracks partial dislocations, stacking faults and twin evolution",Molecular dynamics; dislocation/defect analysis,Yes,International Journal of Mechanical Sciences 219 (2022) 107098,Medium,Computational support. Source reports fewer Shockley partials and suppressed stacking faults as grain size decreases; exact simulation T/rate left blank pending full-source extraction.,,TRIP_TWIP_P016_P019_FULL_EXTRACTION.xlsx,P016_P019_Master_Extraction,,SAFE_QC_COMPLETE_MANUAL_REVIEW_REMAINS,True,COMPUTATIONAL_MD,REVIEW_REQUIRED,CANONICAL_OR_SAFE_ALIAS,P018_PE12,P018_MC12,OBS095,MD,COMPUTATIONAL_CONDITION,,0.0,HIGH,Computational condition is isolated from experimental parents and experimental condition counts.,,,,,,,,,,,,,,,,,,1.0,1.0,,,,,,,,,,,,,,,,,,,,,,,,,,,,,,,,,,,,,,,,,,,,,,,,,,,,,,,,,,,,,,,,,,,,,,,,,,,,,,,,,,,,,,,,,,,,,,,,,,,,,,,,,,,,,,,,,,,,,
P019,10.1016/j.jallcom.2025.179770,Multiscale computational model of TWIP and TRIP in medium/high entropy alloys,P019_C01,P019_multiscale,P019_multiscale,Multiscale computational/model condition,Ni47Cr25Co2Mo6Fe20,Ni47Cr25Co2Mo6Fe20,at.%,20.0,,2.0,25.0,47.0,,,6.0,,,,,MD atomic-scale SFE/deformation calculations transferred to mesoscale crystal-plasticity model,,,,,,,,,,77.0,,,,,,,,,,,,,,,,,,,,,,,,1.0,1.0,1,,,"Temperature-dependent SFE coupled to slip, twinning and stress-induced martensitic transformation",,,,,,,,,,,,,,,,,,Model evaluates stress-induced martensitic-transformation contribution to strength,Model evaluates twinning contribution to strength,Molecular dynamics; nanowire/nanocrystalline simulation; crystal plasticity; experimental curve calibration,No,Journal of Alloys and Compounds 1022 (2025) 179770,High,"Methodology/physics row, not an independent experimental training sample; model studies temperature, texture, dislocation density and nanoscale precipitates.",,TRIP_TWIP_P016_P019_FULL_EXTRACTION.xlsx,P016_P019_Master_Extraction,,SAFE_QC_COMPLETE,False,COMPUTATIONAL_OTHER,NO_FLAG,CANONICAL_OR_SAFE_ALIAS,P019_PE01,P019_MC01,OBS096,OTHER_COMPUTATIONAL,COMPUTATIONAL_CONDITION,,0.0,HIGH,Computational condition is isolated from experimental parents and experimental condition counts.,,,,,,,,,,,,,,,,,,1.0,1.0,,,,,,,,,,,,,,,,,,,,,,,,,,,,,,,,,,,,,,,,,,,,,,,,,,,,,,,,,,,,,,,,,,,,,,,,,,,,,,,,,,,,,,,,,,,,,,,,,,,,,,,,,,,,,,,,,,,,,
P019,10.1016/j.jallcom.2025.179770,Multiscale computational model of TWIP and TRIP in medium/high entropy alloys,P019_C02,P019_multiscale,P019_multiscale,Multiscale computational/model condition,Ni47Cr25Co2Mo6Fe20,Ni47Cr25Co2Mo6Fe20,at.%,20.0,,2.0,25.0,47.0,,,6.0,,,,,MD atomic-scale SFE/deformation calculations transferred to mesoscale crystal-plasticity model,,,,,,,,,,298.0,,,,,,,,,,,,,,,,,,,,,,,,1.0,1.0,1,,,"Temperature-dependent SFE coupled to slip, twinning and stress-induced martensitic transformation",,,,,,,,,,,,,,,,,,Model evaluates stress-induced martensitic-transformation contribution to strength,Model evaluates twinning contribution to strength,Molecular dynamics; nanowire/nanocrystalline simulation; crystal plasticity; experimental curve calibration,No,Journal of Alloys and Compounds 1022 (2025) 179770,High,"Methodology/physics row, not an independent experimental training sample; model studies temperature, texture, dislocation density and nanoscale precipitates.",,TRIP_TWIP_P016_P019_FULL_EXTRACTION.xlsx,P016_P019_Master_Extraction,,SAFE_QC_COMPLETE,False,COMPUTATIONAL_OTHER,NO_FLAG,CANONICAL_OR_SAFE_ALIAS,P019_PE02,P019_MC02,OBS097,OTHER_COMPUTATIONAL,COMPUTATIONAL_CONDITION,,0.0,HIGH,Computational condition is isolated from experimental parents and experimental condition counts.,,,,,,,,,,,,,,,,,,1.0,1.0,,,,,,,,,,,,,,,,,,,,,,,,,,,,,,,,,,,,,,,,,,,,,,,,,,,,,,,,,,,,,,,,,,,,,,,,,,,,,,,,,,,,,,,,,,,,,,,,,,,,,,,,,,,,,,,,,,,,,
P019,10.1016/j.jallcom.2025.179770,Multiscale computational model of TWIP and TRIP in medium/high entropy alloys,P019_C03,P019_multiscale,P019_multiscale,Multiscale computational/model condition,Ni47Cr25Co2Mo6Fe20,Ni47Cr25Co2Mo6Fe20,at.%,20.0,,2.0,25.0,47.0,,,6.0,,,,,MD atomic-scale SFE/deformation calculations transferred to mesoscale crystal-plasticity model,,,,,,,,,,573.0,,,,,,,,,,,,,,,,,,,,,,,,1.0,1.0,1,,,"Temperature-dependent SFE coupled to slip, twinning and stress-induced martensitic transformation",,,,,,,,,,,,,,,,,,Model evaluates stress-induced martensitic-transformation contribution to strength,Model evaluates twinning contribution to strength,Molecular dynamics; nanowire/nanocrystalline simulation; crystal plasticity; experimental curve calibration,No,Journal of Alloys and Compounds 1022 (2025) 179770,High,"Methodology/physics row, not an independent experimental training sample; model studies temperature, texture, dislocation density and nanoscale precipitates.",,TRIP_TWIP_P016_P019_FULL_EXTRACTION.xlsx,P016_P019_Master_Extraction,,SAFE_QC_COMPLETE,False,COMPUTATIONAL_OTHER,NO_FLAG,CANONICAL_OR_SAFE_ALIAS,P019_PE03,P019_MC03,OBS098,OTHER_COMPUTATIONAL,COMPUTATIONAL_CONDITION,,0.0,HIGH,Computational condition is isolated from experimental parents and experimental condition counts.,,,,,,,,,,,,,,,,,,1.0,1.0,,,,,,,,,,,,,,,,,,,,,,,,,,,,,,,,,,,,,,,,,,,,,,,,,,,,,,,,,,,,,,,,,,,,,,,,,,,,,,,,,,,,,,,,,,,,,,,,,,,,,,,,,,,,,,,,,,,,,
P016,10.1016/j.actamat.2018.10.017,,P016_NEW_650C_3min,,,,,,,,,,,,,,,,,,,,,,,,,,923.15,3.0,,,,,,,,,,,,,,,,,,,,,,,,,,1.0,,,,,,,,,,,,,,,,,,,,,,,"At 3% local strain, deformation-induced HCP martensite is directly observed (~0.2 vol.%). No direct condition-specific TWIP binary evidence sufficient for 1/0.",,,,"P016 PDF pp. 14-15; Figs. 7a,8e-f",High,TRIP=1; TWIP remains NA.,,P006_P016_manual_mapping_resolution.xlsx,P016_Hierarchy_Resolution,,,,,PARTIALLY_VERIFIED,,P016_PE_650C_3min,P016_MC_650C_3min,P016_OBS_CONDITION_650C_3min,EXPERIMENTAL,INDEPENDENT_CONDITION,,0.0,HIGH,Create new condition-level record linked to P016 parent experiment,,,,,,,,,,,,,,,,,"{""workbook_sheet"": ""P016_Hierarchy_Resolution"", ""source"": ""P016 PDF pp. 14-15; Figs. 7a,8e-f""}",1.0,,,,,,,,,,,,,,,,,,,,,,,,,,,,,,,,,,,,,,,,,,,,,,,,,,,,,,,,,,,,,,,,,,,,,,,,,,,,,,,,,,,,,,,,,,,,,,,,,,,,,,,,,,,,,,,,,,,,,,
P016,10.1016/j.actamat.2018.10.017,,P016_NEW_650C_10min,,,,,,,,,,,,,,,,,,,,,,,,,,923.15,10.0,,,,,,,,,,,,,,,,,,,,,,,,,,1.0,,,,,,,,,,,,,,,,,,,,,,,"At 45% local strain, deformation-induced HCP martensite fraction is 13 vol.%.",,,,P016 PDF pp. 15-16; Fig. 10b,High,TRIP=1; TWIP remains NA unless a separate direct source observation is documented.,,P006_P016_manual_mapping_resolution.xlsx,P016_Hierarchy_Resolution,,,,,PARTIALLY_VERIFIED,,P016_PE_650C_10min,P016_MC_650C_10min,P016_OBS_CONDITION_650C_10min,EXPERIMENTAL,INDEPENDENT_CONDITION,,0.0,HIGH,Create new condition-level record linked to P016 parent experiment,,,,,,,,,,,,,,,,,"{""workbook_sheet"": ""P016_Hierarchy_Resolution"", ""source"": ""P016 PDF pp. 15-16; Fig. 10b""}",1.0,,,,,,,,,,,,,,,,,,,,,,,,,,,,,,,,,,,,,,,,,,,,,,,,,,,,,,,,,,,,,,,,,,,,,,,,,,,,,,,,,,,,,,,,,,,,,,,,,,,,,,,,,,,,,,,,,,,,,,
