Repository: abolghasemkazemi/ATI_ML_Project

# Processed pilot data

This directory is reserved for validated, versioned outputs derived from raw
sources. The pilot infrastructure adds no extracted records, datasets, labels,
or scientific values.

Every future artifact must:

- identify its input paper and condition records;
- retain original reported values alongside any harmonized representation;
- distinguish experimental measurements from calculated descriptors;
- carry field-level source or calculation provenance;
- preserve parent-study, condition, replicate, and repeated-stage relationships;
- document validation status, schema version, creation method, and correction
  history; and

File: data/processed/master_19papers_recovery_v7.csv (part 6 of 10)
P016,10.1016/j.actamat.2018.10.017,,P016_NEW_750C_3min,,,,,,,,,,,,,,,,,,,,,,,,,,1023.15,3.0,,,,,,,,,,,,,,,,,,,,,,,,,,1.0,1.0,,,,,,,,,,,,,,,,,,,,,,"Direct EBSD/ECC evidence of deformation-induced HCP plus twins; HCP evolves ~0.5% at 3%, 2% at 10%, 8% at 30%, 33% at 45% local strain.","Direct EBSD/ECC evidence of deformation-induced HCP plus twins; HCP evolves ~0.5% at 3%, 2% at 10%, 8% at 30%, 33% at 45% local strain.",,,"P016 PDF pp. 14-16; Figs. 7b,8a-b,9,10a",High,Strongest joint TRIP/TWIP condition.,,P006_P016_manual_mapping_resolution.xlsx,P016_Hierarchy_Resolution,,,,,VERIFIED,,P016_PE_750C_3min,P016_MC_750C_3min,P016_OBS_CONDITION_750C_3min,EXPERIMENTAL,INDEPENDENT_CONDITION,,0.0,HIGH,Create new condition-level record linked to P016 parent experiment,,,,,,,,,,,,,,,,,"{""workbook_sheet"": ""P016_Hierarchy_Resolution"", ""source"": ""P016 PDF pp. 14-16; Figs. 7b,8a-b,9,10a""}",1.0,1.0,,,,,,,,,,,,,,,,,,,,,,,,,,,,,,,,,,,,,,,,,,,,,,,,,,,,,,,,,,,,,,,,,,,,,,,,,,,,,,,,,,,,,,,,,,,,,,,,,,,,,,,,,,,,,,,,,,,,,
P016,10.1016/j.actamat.2018.10.017,,P016_NEW_750C_10min,,,,,,,,,,,,,,,,,,,,,,,,,,1023.15,10.0,,,,,,,,,,,,,,,,,,,,,,,,,,,,,,,,,,,,,,,,,,,,,,,,,,,,,P016 PDF Fig. 6 caption,High,This condition was missing from the first P016 recovery workbook; add it without guessed properties/targets.,,P006_P016_manual_mapping_resolution.xlsx,P016_Hierarchy_Resolution,,,,,UNRESOLVED,,P016_PE_750C_10min,P016_MC_750C_10min,P016_OBS_CONDITION_750C_10min,EXPERIMENTAL,INDEPENDENT_CONDITION,,0.0,HIGH,Create condition identity only; keep targets unresolved,,,,,,,,,,,,,,,,,"{""workbook_sheet"": ""P016_Hierarchy_Resolution"", ""source"": ""P016 PDF Fig. 6 caption""}",,,,,,,,,,,,,,,,,,,,,,,,,,,,,,,,,,,,,,,,,,,,,,,,,,,,,,,,,,,,,,,,,,,,,,,,,,,,,,,,,,,,,,,,,,,,,,,,,,,,,,,,,,,,,,,,,,,,,,,
P016,10.1016/j.actamat.2018.10.017,,P016_OBS_650C3m_eps03,,,,,,,,,,,,,,,,,,,,,,,,,,,,,,,,,,,0.03,3% local strain,,,,,,,,,,,,,,,,,1.0,,,,,,0.002,,,,,,,,,,,,,,,,,HCP martensite directly detected at 3% local strain.,,,,P016 PDF Fig. 7a,High,,,P006_P016_manual_mapping_resolution.xlsx,P016_Stage_Hierarchy,,,,,,,P016_PE_650C_3min,P016_MC_650C_3min,P016_OBS_650C3m_eps03,EXPERIMENTAL,REPEATED_STAGE,P016_OBS_650C3m_eps03,0.0,HIGH,Correlated child observation; excluded from independent sample counts.,,,,,,,,,,,,,,,,,"{""workbook_sheet"": ""P016_Stage_Hierarchy"", ""source"": ""P016 PDF Fig. 7a"", ""independent"": false}",1.0,,,,,,,,,,,,,,,,,,,,,,,,,,,,,,,,,,,,,,,,,,,,,,,,,,,,,,,,,,,,,,,,,,,,,,,,,,,,,,,,,,,,,,,,,,,,,,,,,,,,,,,,,,,,,,,,,,,,,,
P016,10.1016/j.actamat.2018.10.017,,P016_OBS_650C10m_eps45,,,,,,,,,,,,,,,,,,,,,,,,,,,,,,,,,,,0.45,45% local strain,,,,,,,,,,,,,,,,,1.0,,,,,,0.13,,,,,,,,,,,,,,,,,Deformation-induced HCP martensite = 13 vol.% at 45% local strain.,,,,P016 PDF Fig. 10b,High,,,P006_P016_manual_mapping_resolution.xlsx,P016_Stage_Hierarchy,,,,,,,P016_PE_650C_10min,P016_MC_650C_10min,P016_OBS_650C10m_eps45,EXPERIMENTAL,REPEATED_STAGE,P016_OBS_650C10m_eps45,0.0,HIGH,Correlated child observation; excluded from independent sample counts.,,,,,,,,,,,,,,,,,"{""workbook_sheet"": ""P016_Stage_Hierarchy"", ""source"": ""P016 PDF Fig. 10b"", ""independent"": false}",1.0,,,,,,,,,,,,,,,,,,,,,,,,,,,,,,,,,,,,,,,,,,,,,,,,,,,,,,,,,,,,,,,,,,,,,,,,,,,,,,,,,,,,,,,,,,,,,,,,,,,,,,,,,,,,,,,,,,,,,,
P016,10.1016/j.actamat.2018.10.017,,P016_OBS_750C3m_eps03,,,,,,,,,,,,,,,,,,,,,,,,,,,,,,,,,,,0.03,3% local strain,,,,,,,,,,,,,,,,,1.0,1.0,,,,,0.005,,,,,,,,,,,,,,,,,Direct HCP martensite plus fine twins in medium-sized recrystallized grains.,Direct HCP martensite plus fine twins in medium-sized recrystallized grains.,,,"P016 PDF Figs. 7b, 8a-b",High,,,P006_P016_manual_mapping_resolution.xlsx,P016_Stage_Hierarchy,,,,,,,P016_PE_750C_3min,P016_MC_750C_3min,P016_OBS_750C3m_eps03,EXPERIMENTAL,REPEATED_STAGE,P016_OBS_750C3m_eps03,0.0,HIGH,Correlated child observation; excluded from independent sample counts.,,,,,,,,,,,,,,,,,"{""workbook_sheet"": ""P016_Stage_Hierarchy"", ""source"": ""P016 PDF Figs. 7b, 8a-b"", ""independent"": false}",1.0,1.0,,,,,,,,,,,,,,,,,,,,,,,,,,,,,,,,,,,,,,,,,,,,,,,,,,,,,,,,,,,,,,,,,,,,,,,,,,,,,,,,,,,,,,,,,,,,,,,,,,,,,,,,,,,,,,,,,,,,,
P016,10.1016/j.actamat.2018.10.017,,P016_OBS_750C3m_eps10,,,,,,,,,,,,,,,,,,,,,,,,,,,,,,,,,,,0.1,10% local strain,,,,,,,,,,,,,,,,,1.0,,,,,,0.02,,,,,,,,,,,,,,,,,HCP martensite fraction rises to ~2 vol.%.,,,,P016 PDF Fig. 9a,High,,,P006_P016_manual_mapping_resolution.xlsx,P016_Stage_Hierarchy,,,,,,,P016_PE_750C_3min,P016_MC_750C_3min,P016_OBS_750C3m_eps10,EXPERIMENTAL,REPEATED_STAGE,P016_OBS_750C3m_eps10,0.0,HIGH,Correlated child observation; excluded from independent sample counts.,,,,,,,,,,,,,,,,,"{""workbook_sheet"": ""P016_Stage_Hierarchy"", ""source"": ""P016 PDF Fig. 9a"", ""independent"": false}",1.0,,,,,,,,,,,,,,,,,,,,,,,,,,,,,,,,,,,,,,,,,,,,,,,,,,,,,,,,,,,,,,,,,,,,,,,,,,,,,,,,,,,,,,,,,,,,,,,,,,,,,,,,,,,,,,,,,,,,,,
P016,10.1016/j.actamat.2018.10.017,,P016_OBS_750C3m_eps30,,,,,,,,,,,,,,,,,,,,,,,,,,,,,,,,,,,0.3,30% local strain,,,,,,,,,,,,,,,,,1.0,,,,,,0.08,,,,,,,,,,,,,,,,,HCP martensite fraction rises to ~8 vol.%.,,,,P016 PDF Fig. 9b,High,,,P006_P016_manual_mapping_resolution.xlsx,P016_Stage_Hierarchy,,,,,,,P016_PE_750C_3min,P016_MC_750C_3min,P016_OBS_750C3m_eps30,EXPERIMENTAL,REPEATED_STAGE,P016_OBS_750C3m_eps30,0.0,HIGH,Correlated child observation; excluded from independent sample counts.,,,,,,,,,,,,,,,,,"{""workbook_sheet"": ""P016_Stage_Hierarchy"", ""source"": ""P016 PDF Fig. 9b"", ""independent"": false}",1.0,,,,,,,,,,,,,,,,,,,,,,,,,,,,,,,,,,,,,,,,,,,,,,,,,,,,,,,,,,,,,,,,,,,,,,,,,,,,,,,,,,,,,,,,,,,,,,,,,,,,,,,,,,,,,,,,,,,,,,
P016,10.1016/j.actamat.2018.10.017,,P016_OBS_750C3m_eps45,,,,,,,,,,,,,,,,,,,,,,,,,,,,,,,,,,,0.45,45% local strain,,,,,,,,,,,,,,,,,1.0,,,,,,0.33,,,,,,,,,,,,,,,,,HCP martensite fraction ~33 vol.% at 45% local strain.,,,,P016 PDF Fig. 10a,High,,,P006_P016_manual_mapping_resolution.xlsx,P016_Stage_Hierarchy,,,,,,,P016_PE_750C_3min,P016_MC_750C_3min,P016_OBS_750C3m_eps45,EXPERIMENTAL,REPEATED_STAGE,P016_OBS_750C3m_eps45,0.0,HIGH,Correlated child observation; excluded from independent sample counts.,,,,,,,,,,,,,,,,,"{""workbook_sheet"": ""P016_Stage_Hierarchy"", ""source"": ""P016 PDF Fig. 10a"", ""independent"": false}",1.0,,,,,,,,,,,,,,,,,,,,,,,,,,,,,,,,,,,,,,,,,,,,,,,,,,,,,,,,,,,,,,,,,,,,,,,,,,,,,,,,,,,,,,,,,,,,,,,,,,,,,,,,,,,,,,,,,,,,,,
P007,10.1016/j.actamat.2022.117974,,P007_OBS_A6001_eps20,,,,,,,,,,,,,,,,,,,,,,,,,,,,,,,,,,,,20% reported strain,,,,,,,,,,,,,,,,,,,,,,,,,,,,,,,,,,,,,,,,,,,,P007 PDF p.2 Experimental; p.7 Fig.6,,,,P006_P007_parent_replicate_grouping_resolution.xlsx,P007_Stage_Linkage,,,,,,,,P007_MC_A600_1h,P007_OBS_A6001_eps20,EXPERIMENTAL,REPEATED_STAGE,P007_OBS_A6001_eps20,0.0,High,Keep as child observation of A600-1. Do not count as a second independent condition.,,,,,,,,,,,,,,,,,,,,P007_SERIES01,P007_MAT01,,,P007_SERIES01,P007_MAT01,RESOLVED_TO_PARENT_CONDITION,,P007_MC_A600_1h,,,,,,,,,,,,,,,,,,,,,,,,,,,,,,,,,,,,,,,,,,,,,,,,,,,,,,,,,,,,,,,,,,,,,,,,,,,,,,,,,,,,,,,,,,,,,,,,,,,,,,,,,,,,
P007,10.1016/j.actamat.2022.117974,,P007_OBS_A6002_eps20,,,,,,,,,,,,,,,,,,,,,,,,,,,,,,,,,,,,20% reported strain,,,,,,,,,,,,,,,,,,,,,,,,,,,,,,,,,,,,,,,,,,,,P007 PDF p.7 Fig.6,,,,P006_P007_parent_replicate_grouping_resolution.xlsx,P007_Stage_Linkage,,,,,,,,P007_MC_A600_2h,P007_OBS_A6002_eps20,EXPERIMENTAL,REPEATED_STAGE,P007_OBS_A6002_eps20,0.0,High,Keep as child observation of A600-2. Do not count as a second independent condition.,,,,,,,,,,,,,,,,,,,,P007_SERIES01,P007_MAT01,,,P007_SERIES01,P007_MAT01,RESOLVED_TO_PARENT_CONDITION,,P007_MC_A600_2h,,,,,,,,,,,,,,,,,,,,,,,,,,,,,,,,,,,,,,,,,,,,,,,,,,,,,,,,,,,,,,,,,,,,,,,,,,,,,,,,,,,,,,,,,,,,,,,,,,,,,,,,,,,,
P007,10.1016/j.actamat.2022.117974,,P007_OBS_A60010_eps20,,,,,,,,,,,,,,,,,,,,,,,,,,,,,,,,,,,,20% reported strain,,,,,,,,,,,,,,,,,,,,,,,,,,,,,,,,,,,,,,,,,,,,P007 PDF p.7-8 Fig.7,,,,P006_P007_parent_replicate_grouping_resolution.xlsx,P007_Stage_Linkage,,,,,,,,P007_MC_A600_10h,P007_OBS_A60010_eps20,EXPERIMENTAL,REPEATED_STAGE,P007_OBS_A60010_eps20,0.0,High,Keep as child observation of A600-10; target evidence may be aggregated to condition level with provenance.,,,,,,,,,,,,,,,,,,,,P007_SERIES01,P007_MAT01,,,P007_SERIES01,P007_MAT01,RESOLVED_TO_PARENT_CONDITION,,P007_MC_A600_10h,,,,,,,,,,,,,,,,,,,,,,,,,,,,,,,,,,,,,,,,,,,,,,,,,,,,,,,,,,,,,,,,,,,,,,,,,,,,,,,,,,,,,,,,,,,,,,,,,,,,,,,,,,,,
P007,10.1016/j.actamat.2022.117974,,P007_OBS_A60072_eps10,,,,,,,,,,,,,,,,,,,,,,,,,,,,,,,,,,,,10% reported strain,,,,,,,,,,,,,,,,,,,,,,,,,,,,,,,,,,,,,,,,,,,,P007 PDF p.8 Fig.8,,,,P006_P007_parent_replicate_grouping_resolution.xlsx,P007_Stage_Linkage,,,,,,,,P007_MC_A600_72h,P007_OBS_A60072_eps10,EXPERIMENTAL,REPEATED_STAGE,P007_OBS_A60072_eps10,0.0,High,Keep as correlated child observation; do not infer replicate or specimen ID.,,,,,,,,,,,,,,,,,,,,P007_SERIES01,P007_MAT01,,,P007_SERIES01,P007_MAT01,RESOLVED_TO_PARENT_CONDITION,,P007_MC_A600_72h,,,,,,,,,,,,,,,,,,,,,,,,,,,,,,,,,,,,,,,,,,,,,,,,,,,,,,,,,,,,,,,,,,,,,,,,,,,,,,,,,,,,,,,,,,,,,,,,,,,,,,,,,,,,
P007,10.1016/j.actamat.2022.117974,,P007_OBS_A60072_eps20,,,,,,,,,,,,,,,,,,,,,,,,,,,,,,,,,,,,20% reported strain,,,,,,,,,,,,,,,,,,,,,,,,,,,,,,,,,,,,,,,,,,,,"P007 PDF p.8-10 Figs.8,10",,,,P006_P007_parent_replicate_grouping_resolution.xlsx,P007_Stage_Linkage,,,,,,,,P007_MC_A600_72h,P007_OBS_A60072_eps20,EXPERIMENTAL,REPEATED_STAGE,P007_OBS_A60072_eps20,0.0,High,"Keep as correlated child observation; separate from 10% observation by Observation_ID only, not by invented specimen ID.",,,,,,,,,,,,,,,,,,,,P007_SERIES01,P007_MAT01,,,P007_SERIES01,P007_MAT01,RESOLVED_TO_PARENT_CONDITION,,P007_MC_A600_72h,,,,,,,,,,,,,,,,,,,,,,,,,,,,,,,,,,,,,,,,,,,,,,,,,,,,,,,,,,,,,,,,,,,,,,,,,,,,,,,,,,,,,,,,,,,,,,,,,,,,,,,,,,,,
P008,10.1016/j.ijplas.2021.102965,Multi-heterostructure and mechanical properties of N-doped FeMnCoCr high entropy alloy,P008_MC_N0_HOMO,,,Experimental,,,,,,,,,,,,,,,,,,,,,,,,,,,0.001,,,,,,,,,,,,,,,,,,,,,,,,,,,,,,,,,,,,,,,,,,,,,,,,,,,,,,P008_scientific_evidence_recovery_VERIFIED.xlsx,P008_Conditions,,,,EXPERIMENTAL_INDEPENDENT,,,,P008_MC_N0_HOMO,P008_OBS_N0_HOMO,EXPERIMENTAL,INDEPENDENT_CONDITION,,0.0,High,,310.0,,,210.0,,,,,0.47,,,,,,,,,,,P008_SERIES01,P008_MAT_N0,,,P008_SERIES01,P008_MAT_N0,,,P008_MC_N0_HOMO,,,,,,,,,,,EXACT_CONDITION_RECOVERED,NEW_EXACT_CONDITION,HOMO,Fe49.6Mn30.0Co10.0Cr10.4,EXACT_BULK_CHEMISTRY_REPORTED,"Vacuum induction cast in Ar; hot forged 1200C; hot rolled 1050→900C, 50% thickness reduction; homogenized 1200C/2h and water quenched.",Room temperature,ROOM_TEMPERATURE_REPORTED,overall equiaxed grains,Average diameter,DIRECT_EBSD_AREA_FRACTION,,NOT_REPORTED_FOR_THIS_STATE,NOT_NUMERICALLY_REPORTED,SOURCE_SUPPORTED_TEXT; also 468-258=210 exactly,SUPPLEMENT_TABLE_S1_PENDING,SUPPLEMENT_TABLE_S1_PENDING,ALLOY_LEVEL,6.5,SECONDARY_REFERENCE,Su et al. 2019 cited by P008; p. 13,,,,,,,,,,,,,,,,,,,,,,,,,,,,,,,,,,,,,,,,,,,,,,,,,,,,,,,,,,,,,,,,,,,,,,,,,,,,,
P008,10.1016/j.ijplas.2021.102965,Multi-heterostructure and mechanical properties of N-doped FeMnCoCr high entropy alloy,P008_MC_N0_PC,,,Experimental,,,,,,,,,,,,,,,,,,,,,,60.0,1023.15,3.0,,,0.001,,,,,,,,,,,,,,,,,,,,,,,,,,,,,,,,,,,,,,,,,,,,,,,,,,,,,,P008_scientific_evidence_recovery_VERIFIED.xlsx,P008_Conditions,,,,EXPERIMENTAL_INDEPENDENT,,,,P008_MC_N0_PC,P008_OBS_N0_PC,EXPERIMENTAL,INDEPENDENT_CONDITION,,0.0,High,,1.4,,,468.0,,,,,0.27,1.0,1.0,0.9,,,,,,1.0,1.0,P008_SERIES01,P008_MAT_N0,,,P008_SERIES01,P008_MAT_N0,,,P008_MC_N0_PC,,,,,,,,,,,EXACT_CONDITION_RECOVERED,NEW_EXACT_CONDITION,PC,Fe49.6Mn30.0Co10.0Cr10.4,EXACT_BULK_CHEMISTRY_REPORTED,"Vacuum induction cast in Ar; hot forged 1200C; hot rolled 1050→900C, 50% thickness reduction; homogenized 1200C/2h and water quenched.",Room temperature,ROOM_TEMPERATURE_REPORTED,recrystallized grains / dominant microstructure,Dominated by equiaxed recrystallized grains; ~10% non-recrystallized matrix,DIRECT_EBSD_AREA_FRACTION,,NOT_REPORTED,DIRECT_TEXT,DIRECT_TEXT,SUPPLEMENT_TABLE_S1_PENDING,SUPPLEMENT_TABLE_S1_PENDING,ALLOY_LEVEL,6.5,SECONDARY_REFERENCE,Su et al. 2019 cited by P008; p. 13,,,,,,,,,,,,,,,,,,,,,,,,,,,,,,,,,,,,,,,,,,,,,,,,,,,,,,,,,,,,,,,,,,,,,,,,,,,,,
P008,10.1016/j.ijplas.2021.102965,Multi-heterostructure and mechanical properties of N-doped FeMnCoCr high entropy alloy,P008_MC_N0_FC,,,Experimental,,,,,,,,,,,,,,,,,,,,,,60.0,1173.15,3.0,,,0.001,,,,,,,,,,,,,,,,,,,,,,,,,,,,,,,,,,,,,,,,,,,,,,,,,,,,,,P008_scientific_evidence_recovery_VERIFIED.xlsx,P008_Conditions,,,,EXPERIMENTAL_INDEPENDENT,,,,P008_MC_N0_FC,P008_OBS_N0_FC,EXPERIMENTAL,INDEPENDENT_CONDITION,,0.0,High,,6.2,,,,,,,,0.34,1.0,,,,,,,,1.0,,P008_SERIES01,P008_MAT_N0,,,P008_SERIES01,P008_MAT_N0,,,P008_MC_N0_FC,,,,,,,,,,,EXACT_CONDITION_RECOVERED,NEW_EXACT_CONDITION,FC,Fe49.6Mn30.0Co10.0Cr10.4,EXACT_BULK_CHEMISTRY_REPORTED,"Vacuum induction cast in Ar; hot forged 1200C; hot rolled 1050→900C, 50% thickness reduction; homogenized 1200C/2h and water quenched.",Room temperature,ROOM_TEMPERATURE_REPORTED,overall equiaxed grains,Average diameter,DIRECT_EBSD_AREA_FRACTION,,NOT_REPORTED,FULLY_RECRYSTALLIZED_STATE_BY_PROCESS_DEFINITION,SUPPLEMENT_TABLE_S1_PENDING,SUPPLEMENT_TABLE_S1_PENDING,SUPPLEMENT_TABLE_S1_PENDING,ALLOY_LEVEL,6.5,SECONDARY_REFERENCE,Su et al. 2019 cited by P008; p. 13,,,,,,,,,,,,,,,,,,,,,,,,,,,,,,,,,,,,,,,,,,,,,,,,,,,,,,,,,,,,,,,,,,,,,,,,,,,,,
P008,10.1016/j.ijplas.2021.102965,Multi-heterostructure and mechanical properties of N-doped FeMnCoCr high entropy alloy,P008_MC_N2p6_HOMO,,,Experimental,,,,,,,,,,,,,,,,,,,,,,,,,,,0.001,,,,,,,,,,,,,,,,,,,,,,,,,,,,,,,,,,,,,,,,,,,,,,,,,,,,,,P008_scientific_evidence_recovery_VERIFIED.xlsx,P008_Conditions,,,,EXPERIMENTAL_INDEPENDENT,,,,P008_MC_N2p6_HOMO,P008_OBS_N2p6_HOMO,EXPERIMENTAL,INDEPENDENT_CONDITION,,0.0,High,,216.0,,,533.0,,,,,0.0,,,,,,,,,,,P008_SERIES01,P008_MAT_N2p6,,,P008_SERIES01,P008_MAT_N2p6,,,P008_MC_N2p6_HOMO,,,,,,,,,,,EXACT_CONDITION_RECOVERED,NEW_EXACT_CONDITION,HOMO,Fe45.9Mn30.4Co10.5Cr10.6N2.6,EXACT_BULK_CHEMISTRY_REPORTED,"Vacuum induction cast in Ar; hot forged 1200C; hot rolled 1050→900C, 50% thickness reduction; homogenized 1200C/2h and water quenched.",Room temperature,ROOM_TEMPERATURE_REPORTED,overall equiaxed grains,Average diameter,NO_HCP_IDENTIFIED_BY_EBSD_XRD,0.0,NO_ALPHA_DETECTED_BY_CLOSE_TEM,NOT_NUMERICALLY_REPORTED,DIRECT_TEXT (p.11: N2.6-HOMO 533 MPa → N2.6-PC 1310 MPa),SUPPLEMENT_TABLE_S1_PENDING,SUPPLEMENT_TABLE_S1_PENDING,ALLOY_LEVEL,26.0,CURRENT_STUDY_ALLOY_LEVEL,TEM; p. 13; state not specified,,,,,,,,,,,,,,,,,,,,,,,,,,,,,,,,,,,,,,,,,,,,,,,,,,,,,,,,,,,,,,,,,,,,,,,,,,,,,
P008,10.1016/j.ijplas.2021.102965,Multi-heterostructure and mechanical properties of N-doped FeMnCoCr high entropy alloy,P008_MC_N2p6_FC,,,Experimental,,,,,,,,,,,,,,,,,,,,,,60.0,1173.15,3.0,,,0.001,,,,,,,,,,,,,,,,,,,,,,,,,,,,,,,,,,,,,,,,,,,,,,,,,,,,,,P008_scientific_evidence_recovery_VERIFIED.xlsx,P008_Conditions,,,,EXPERIMENTAL_INDEPENDENT,,,,P008_MC_N2p6_FC,P008_OBS_N2p6_FC,EXPERIMENTAL,INDEPENDENT_CONDITION,,0.0,High,,4.5,,,,,,,,0.0,0.0,1.0,,,,,,,0.0,1.0,P008_SERIES01,P008_MAT_N2p6,,,P008_SERIES01,P008_MAT_N2p6,,,P008_MC_N2p6_FC,,,,,,,,,,,EXACT_CONDITION_RECOVERED,NEW_EXACT_CONDITION,FC,Fe45.9Mn30.4Co10.5Cr10.6N2.6,EXACT_BULK_CHEMISTRY_REPORTED,"Vacuum induction cast in Ar; hot forged 1200C; hot rolled 1050→900C, 50% thickness reduction; homogenized 1200C/2h and water quenched.",Room temperature,ROOM_TEMPERATURE_REPORTED,overall equiaxed grains,Average diameter,NO_HCP_IDENTIFIED_BY_EBSD_XRD,0.0,NO_ALPHA_DETECTED_BY_CLOSE_TEM,FULLY_RECRYSTALLIZED_STATE_BY_PROCESS_DEFINITION,SUPPLEMENT_TABLE_S1_PENDING,SUPPLEMENT_TABLE_S1_PENDING,SUPPLEMENT_TABLE_S1_PENDING,ALLOY_LEVEL,26.0,CURRENT_STUDY_ALLOY_LEVEL,TEM; p. 13; state not specified,,,,,,,,,,,,,,,,,,,,,,,,,,,,,,,,,,,,,,,,,,,,,,,,,,,,,,,,,,,,,,,,,,,,,,,,,,,,,
P010,10.1103/PhysRevMaterials.4.033601,Role of magnetic ordering for the design of quinary TWIP-TRIP high entropy alloys,P010_MC_AlloyI,,,,Alloy I,Cr19.93±0.12 Mn23.81±0.22 Fe30.39±0.15 Co19.87±0.14 Ni5.99±0.03,at.% measured wet chemistry,30.39,23.81,19.87,19.93,5.99,,,,,,,,Vacuum induction cast; hot rolled at 950 C to 50% thickness reduction; homogenized at 1200 C for 2 h in Ar; water quenched.,vacuum induction casting,1473.15,2.0,1223.15,50.0,,,,Water quench,,0.001,10.0,2.5,1.0,,,,,,,,,,,ab-initio EMTO / CPA / AIM1,,,,,,,,,,,1,,,TRIP-dominant with concurrent TWIP and planar dislocation activity,,,,,,,,,,,,,,,,,,Initial dual FCC/HCP; deformation increases HCP to ~36 vol.% by ~60% local strain; diffraction/EBSD/TEM show deformation-induced HCP.,At ~60% local strain Σ3 deformation twins ~4.5% coexist with HCP; TEM diffraction confirms twins.,,,Table I; Methods pp.2-4; Figs.3-4; Results p.7; Conclusions p.11,High,,,P010_scientific_evidence_recovery_VERIFIED.xlsx,P010_Conditions,,,,,,,P010_MC_AlloyI,P010_MC_AlloyI,P010_OBS_AlloyI_condition,EXPERIMENTAL,INDEPENDENT_CONDITION,,0.0,HIGH,,,,,,,,,,,1.0,1.0,,,,,,,1.0,1.0,P010_SERIES01,P010_MAT_AlloyI,,,P010_SERIES01,P010_MAT_AlloyI,,,P010_MC_AlloyI,,,,,,,,,,,,,,,,,Room temperature,ROOM_TEMPERATURE_REPORTED,,,,,,,,,,,,,,,,,,,,,,,,,,True,Cr20Mn24Fe30Co20Ni6,MEASURED_WET_CHEMISTRY_THREE_CAST_LOCATIONS,0.12,0.22,0.15,0.14,0.03,Dual FCC+HCP; majority FCC,DIRECT_QUALITATIVE_EBSD_XRD; exact initial fractions not in main paper,160.0,APPROX_EXPERIMENTAL_MAGNETIZATION_TRANSITION,antiferromagnet-like M-H behavior,5.0,PM; AFM,DLM + CPA,ordered magnetic configuration used in calculations,PM or AFM,close to reference in PM and AFM,NOT_EXPLICITLY_INCLUDED_IN_SCREENING,RECOVERED_EXACT_CONDITION,"[{""Paper_ID"": ""P010"", ""DOI"": ""10.1103/PhysRevMaterials.4.033601"", ""ML_Condition_ID"": ""P010_MC_AlloyI"", ""Observation_ID"": ""P010_OBS_AlloyI_condition"", ""Feature_Name"": ""Cr_at%"", ""Recovered_Value"": 19.93, ""Units"": ""at.%"", ""Evidence_Type"": ""VERIFIED_WORKBOOK"", ""Evidence_Location"": ""Table I; Methods pp.2-4; Figs.3-4; Results p.7; Conclusions p.11"", ""Confidence"": ""High"", ""Recovery_Status"": ""VERIFIED""}, {""Paper_ID"": ""P010"", ""DOI"": ""10.1103/PhysRevMaterials.4.033601"", ""ML_Condition_ID"": ""P010_MC_AlloyI"", ""Observation_ID"": ""P010_OBS_AlloyI_condition"", ""Feature_Name"": ""Mn_at%"", ""Recovered_Value"": 23.81, ""Units"": ""at.%"", ""Evidence_Type"": ""VERIFIED_WORKBOOK"", ""Evidence_Location"": ""Table I; Methods pp.2-4; Figs.3-4; Results p.7; Conclusions p.11"", ""Confidence"": ""High"", ""Recovery_Status"": ""VERIFIED""}, {""Paper_ID"": ""P010"", ""DOI"": ""10.1103/PhysRevMaterials.4.033601"", ""ML_Condition_ID"": ""P010_MC_AlloyI"", ""Observation_ID"": ""P010_OBS_AlloyI_condition"", ""Feature_Name"": ""Fe_at%"", ""Recovered_Value"": 30.39, ""Units"": ""at.%"", ""Evidence_Type"": ""VERIFIED_WORKBOOK"", ""Evidence_Location"": ""Table I; Methods pp.2-4; Figs.3-4; Results p.7; Conclusions p.11"", ""Confidence"": ""High"", ""Recovery_Status"": ""VERIFIED""}, {""Paper_ID"": ""P010"", ""DOI"": ""10.1103/PhysRevMaterials.4.033601"", ""ML_Condition_ID"": ""P010_MC_AlloyI"", ""Observation_ID"": ""P010_OBS_AlloyI_condition"", ""Feature_Name"": ""Co_at%"", ""Recovered_Value"": 19.87, ""Units"": ""at.%"", ""Evidence_Type"": ""VERIFIED_WORKBOOK"", ""Evidence_Location"": ""Table I; Methods pp.2-4; Figs.3-4; Results p.7; Conclusions p.11"", ""Confidence"": ""High"", ""Recovery_Status"": ""VERIFIED""}, {""Paper_ID"": ""P010"", ""DOI"": ""10.1103/PhysRevMaterials.4.033601"", ""ML_Condition_ID"": ""P010_MC_AlloyI"", ""Observation_ID"": ""P010_OBS_AlloyI_condition"", ""Feature_Name"": ""Ni_at%"", ""Recovered_Value"": 5.99, ""Units"": ""at.%"", ""Evidence_Type"": ""VERIFIED_WORKBOOK"", ""Evidence_Location"": ""Table I; Methods pp.2-4; Figs.3-4; Results p.7; Conclusions p.11"", ""Confidence"": ""High"", ""Recovery_Status"": ""VERIFIED""}, {""Paper_ID"": ""P010"", ""DOI"": ""10.1103/PhysRevMaterials.4.033601"", ""ML_Condition_ID"": ""P010_MC_AlloyI"", ""Observation_ID"": ""P010_OBS_AlloyI_condition"", ""Feature_Name"": ""Effective_TRIP"", ""Recovered_Value"": 1, ""Units"": ""binary"", ""Evidence_Type"": ""VERIFIED_WORKBOOK"", ""Evidence_Location"": ""Table I; Methods pp.2-4; Figs.3-4; Results p.7; Conclusions p.11"", ""Confidence"": ""High"", ""Recovery_Status"": ""VERIFIED""}, {""Paper_ID"": ""P010"", ""DOI"": ""10.1103/PhysRevMaterials.4.033601"", ""ML_Condition_ID"": ""P010_MC_AlloyI"", ""Observation_ID"": ""P010_OBS_AlloyI_condition"", ""Feature_Name"": ""Effective_TWIP"", ""Recovered_Value"": 1, ""Units"": ""binary"", ""Evidence_Type"": ""VERIFIED_WORKBOOK"", ""Evidence_Location"": ""Table I; Methods pp.2-4; Figs.3-4; Results p.7; Conclusions p.11"", ""Confidence"": ""High"", ""Recovery_Status"": ""VERIFIED""}, {""Paper_ID"": ""P010"", ""DOI"": ""10.1103/PhysRevMaterials.4.033601"", ""ML_Condition_ID"": ""P010_MC_AlloyI"", ""Observation_ID"": ""P010_OBS_AlloyI_condition"", ""Feature_Name"": ""Magnetic_transition_T_K"", ""Recovered_Value"": 160, ""Units"": ""K"", ""Evidence_Type"": ""VERIFIED_WORKBOOK"", ""Evidence_Location"": ""Table I; Methods pp.2-4; Figs.3-4; Results p.7; Conclusions p.11"", ""Confidence"": ""High"", ""Recovery_Status"": ""VERIFIED""}, {""Paper_ID"": ""P010"", ""DOI"": ""10.1103/PhysRevMaterials.4.033601"", ""ML_Condition_ID"": ""P010_MC_AlloyI"", ""Observation_ID"": ""P010_OBS_AlloyI_condition"", ""Feature_Name"": ""Recovered_Test_T_Reported"", ""Recovered_Value"": ""Room temperature"", ""Units"": ""source text"", ""Evidence_Type"": ""VERIFIED_WORKBOOK"", ""Evidence_Location"": ""Table I; Methods pp.2-4; Figs.3-4; Results p.7; Conclusions p.11"", ""Confidence"": ""High"", ""Recovery_Status"": ""VERIFIED""}, {""Paper_ID"": ""P010"", ""DOI"": ""10.1103/PhysRevMaterials.4.033601"", ""ML_Condition_ID"": ""P010_MC_AlloyI"", ""Observation_ID"": ""P010_OBS_AlloyI_condition"", ""Feature_Name"": ""Initial_Phase_State_Qualitative"", ""Recovered_Value"": ""Dual FCC+HCP; majority FCC"", ""Units"": ""categorical"", ""Evidence_Type"": ""VERIFIED_WORKBOOK"", ""Evidence_Location"": ""Table I; Methods pp.2-4; Figs.3-4; Results p.7; Conclusions p.11"", ""Confidence"": ""High"", ""Recovery_Status"": ""VERIFIED""}, {""Paper_ID"": ""P010"", ""DOI"": ""10.1103/PhysRevMaterials.4.033601"", ""ML_Condition_ID"": ""P010_MC_AlloyI"", ""Observation_ID"": ""P010_OBS_AlloyI_condition"", ""Feature_Name"": ""SFE_Relative_Trend"", ""Recovered_Value"": ""close to reference in PM and AFM"", ""Units"": ""qualitative"", ""Evidence_Type"": ""VERIFIED_WORKBOOK"", ""Evidence_Location"": ""Table I; Methods pp.2-4; Figs.3-4; Results p.7; Conclusions p.11"", ""Confidence"": ""High"", ""Recovery_Status"": ""VERIFIED""}, {""Paper_ID"": ""P010"", ""DOI"": ""10.1103/PhysRevMaterials.4.033601"", ""ML_Condition_ID"": ""P010_MC_AlloyI"", ""Observation_ID"": ""P010_OBS_AlloyI_condition"", ""Feature_Name"": ""Cr_at%_uncertainty"", ""Recovered_Value"": 0.12, ""Units"": ""at.%"", ""Evidence_Type"": ""WET_CHEMISTRY_REPORTED_PM"", ""Evidence_Location"": ""Table I"", ""Confidence"": ""High"", ""Recovery_Status"": ""VERIFIED""}, {""Paper_ID"": ""P010"", ""DOI"": ""10.1103/PhysRevMaterials.4.033601"", ""ML_Condition_ID"": ""P010_MC_AlloyI"", ""Observation_ID"": ""P010_OBS_AlloyI_condition"", ""Feature_Name"": ""Mn_at%_uncertainty"", ""Recovered_Value"": 0.22, ""Units"": ""at.%"", ""Evidence_Type"": ""WET_CHEMISTRY_REPORTED_PM"", ""Evidence_Location"": ""Table I"", ""Confidence"": ""High"", ""Recovery_Status"": ""VERIFIED""}, {""Paper_ID"": ""P010"", ""DOI"": ""10.1103/PhysRevMaterials.4.033601"", ""ML_Condition_ID"": ""P010_MC_AlloyI"", ""Observation_ID"": ""P010_OBS_AlloyI_condition"", ""Feature_Name"": ""Fe_at%_uncertainty"", ""Recovered_Value"": 0.15, ""Units"": ""at.%"", ""Evidence_Type"": ""WET_CHEMISTRY_REPORTED_PM"", ""Evidence_Location"": ""Table I"", ""Confidence"": ""High"", ""Recovery_Status"": ""VERIFIED""}, {""Paper_ID"": ""P010"", ""DOI"": ""10.1103/PhysRevMaterials.4.033601"", ""ML_Condition_ID"": ""P010_MC_AlloyI"", ""Observation_ID"": ""P010_OBS_AlloyI_condition"", ""Feature_Name"": ""Co_at%_uncertainty"", ""Recovered_Value"": 0.14, ""Units"": ""at.%"", ""Evidence_Type"": ""WET_CHEMISTRY_REPORTED_PM"", ""Evidence_Location"": ""Table I"", ""Confidence"": ""High"", ""Recovery_Status"": ""VERIFIED""}, {""Paper_ID"": ""P010"", ""DOI"": ""10.1103/PhysRevMaterials.4.033601"", ""ML_Condition_ID"": ""P010_MC_AlloyI"", ""Observation_ID"": ""P010_OBS_AlloyI_condition"", ""Feature_Name"": ""Ni_at%_uncertainty"", ""Recovered_Value"": 0.03, ""Units"": ""at.%"", ""Evidence_Type"": ""WET_CHEMISTRY_REPORTED_PM"", ""Evidence_Location"": ""Table I"", ""Confidence"": ""High"", ""Recovery_Status"": ""VERIFIED""}]",,,,,,,,,,,,,,,,,,,,,,,,,,,,,,,,,,,,,,,,,,,
P010,10.1103/PhysRevMaterials.4.033601,Role of magnetic ordering for the design of quinary TWIP-TRIP high entropy alloys,P010_MC_AlloyII,,,,Alloy II,Cr19.91±0.11 Mn29.66±0.21 Fe24.51±0.13 Co19.94±0.12 Ni5.97±0.04,at.% measured wet chemistry,24.51,29.66,19.94,19.91,5.97,,,,,,,,Vacuum induction cast; hot rolled at 950 C to 50% thickness reduction; homogenized at 1200 C for 2 h in Ar; water quenched.,vacuum induction casting,1473.15,2.0,1223.15,50.0,,,,Water quench,,0.001,10.0,2.5,1.0,,,,,,,,,,,ab-initio EMTO / CPA / AIM1,,,,,,,,,,,1,,,TWIP-dominant; planar slip at lower strain; no FCC→HCP transformation,,,,,,,,,,,,,,,,,,Initial single FCC; at ~70% local strain deformed structure remains single FCC and no HCP is observed.,High density of deformation twins at ~70% local strain; SADP and dark-field imaging confirm nanotwins.,,,Table I; Methods pp.2-4; Figs.5-6; Results pp.7-9; Discussion p.10,High,,,P010_scientific_evidence_recovery_VERIFIED.xlsx,P010_Conditions,,,,,,,P010_MC_AlloyII,P010_MC_AlloyII,P010_OBS_AlloyII_condition,EXPERIMENTAL,INDEPENDENT_CONDITION,,0.0,HIGH,,,,,,,,,,,0.0,1.0,,,,,,,0.0,1.0,P010_SERIES01,P010_MAT_AlloyII,,,P010_SERIES01,P010_MAT_AlloyII,,,P010_MC_AlloyII,,,,,,,,,,,,,,,,,Room temperature,ROOM_TEMPERATURE_REPORTED,,,,,,,,,,,,,,,,,,,,,,,,,,True,Cr20Mn30Fe24Co20Ni6,MEASURED_WET_CHEMISTRY_THREE_CAST_LOCATIONS,0.11,0.21,0.13,0.12,0.04,Single FCC,DIRECT_EBSD_XRD_PHASE_PRESENCE; exact FCC fraction not numerically quantified,190.0,APPROX_EXPERIMENTAL_MAGNETIZATION_TRANSITION,antiferromagnet-like M-H behavior,5.0,PM; AFM,DLM + CPA,ordered magnetic configuration used in calculations,PM or AFM,close to reference in PM; higher than reference in AFM,NOT_EXPLICITLY_INCLUDED_IN_SCREENING,RECOVERED_EXACT_CONDITION,"[{""Paper_ID"": ""P010"", ""DOI"": ""10.1103/PhysRevMaterials.4.033601"", ""ML_Condition_ID"": ""P010_MC_AlloyII"", ""Observation_ID"": ""P010_OBS_AlloyII_condition"", ""Feature_Name"": ""Cr_at%"", ""Recovered_Value"": 19.91, ""Units"": ""at.%"", ""Evidence_Type"": ""VERIFIED_WORKBOOK"", ""Evidence_Location"": ""Table I; Methods pp.2-4; Figs.5-6; Results pp.7-9; Discussion p.10"", ""Confidence"": ""High"", ""Recovery_Status"": ""VERIFIED""}, {""Paper_ID"": ""P010"", ""DOI"": ""10.1103/PhysRevMaterials.4.033601"", ""ML_Condition_ID"": ""P010_MC_AlloyII"", ""Observation_ID"": ""P010_OBS_AlloyII_condition"", ""Feature_Name"": ""Mn_at%"", ""Recovered_Value"": 29.66, ""Units"": ""at.%"", ""Evidence_Type"": ""VERIFIED_WORKBOOK"", ""Evidence_Location"": ""Table I; Methods pp.2-4; Figs.5-6; Results pp.7-9; Discussion p.10"", ""Confidence"": ""High"", ""Recovery_Status"": ""VERIFIED""}, {""Paper_ID"": ""P010"", ""DOI"": ""10.1103/PhysRevMaterials.4.033601"", ""ML_Condition_ID"": ""P010_MC_AlloyII"", ""Observation_ID"": ""P010_OBS_AlloyII_condition"", ""Feature_Name"": ""Fe_at%"", ""Recovered_Value"": 24.51, ""Units"": ""at.%"", ""Evidence_Type"": ""VERIFIED_WORKBOOK"", ""Evidence_Location"": ""Table I; Methods pp.2-4; Figs.5-6; Results pp.7-9; Discussion p.10"", ""Confidence"": ""High"", ""Recovery_Status"": ""VERIFIED""}, {""Paper_ID"": ""P010"", ""DOI"": ""10.1103/PhysRevMaterials.4.033601"", ""ML_Condition_ID"": ""P010_MC_AlloyII"", ""Observation_ID"": ""P010_OBS_AlloyII_condition"", ""Feature_Name"": ""Co_at%"", ""Recovered_Value"": 19.94, ""Units"": ""at.%"", ""Evidence_Type"": ""VERIFIED_WORKBOOK"", ""Evidence_Location"": ""Table I; Methods pp.2-4; Figs.5-6; Results pp.7-9; Discussion p.10"", ""Confidence"": ""High"", ""Recovery_Status"": ""VERIFIED""}, {""Paper_ID"": ""P010"", ""DOI"": ""10.1103/PhysRevMaterials.4.033601"", ""ML_Condition_ID"": ""P010_MC_AlloyII"", ""Observation_ID"": ""P010_OBS_AlloyII_condition"", ""Feature_Name"": ""Ni_at%"", ""Recovered_Value"": 5.97, ""Units"": ""at.%"", ""Evidence_Type"": ""VERIFIED_WORKBOOK"", ""Evidence_Location"": ""Table I; Methods pp.2-4; Figs.5-6; Results pp.7-9; Discussion p.10"", ""Confidence"": ""High"", ""Recovery_Status"": ""VERIFIED""}, {""Paper_ID"": ""P010"", ""DOI"": ""10.1103/PhysRevMaterials.4.033601"", ""ML_Condition_ID"": ""P010_MC_AlloyII"", ""Observation_ID"": ""P010_OBS_AlloyII_condition"", ""Feature_Name"": ""Effective_TRIP"", ""Recovered_Value"": 0, ""Units"": ""binary"", ""Evidence_Type"": ""VERIFIED_WORKBOOK"", ""Evidence_Location"": ""Table I; Methods pp.2-4; Figs.5-6; Results pp.7-9; Discussion p.10"", ""Confidence"": ""High"", ""Recovery_Status"": ""VERIFIED""}, {""Paper_ID"": ""P010"", ""DOI"": ""10.1103/PhysRevMaterials.4.033601"", ""ML_Condition_ID"": ""P010_MC_AlloyII"", ""Observation_ID"": ""P010_OBS_AlloyII_condition"", ""Feature_Name"": ""Effective_TWIP"", ""Recovered_Value"": 1, ""Units"": ""binary"", ""Evidence_Type"": ""VERIFIED_WORKBOOK"", ""Evidence_Location"": ""Table I; Methods pp.2-4; Figs.5-6; Results pp.7-9; Discussion p.10"", ""Confidence"": ""High"", ""Recovery_Status"": ""VERIFIED""}, {""Paper_ID"": ""P010"", ""DOI"": ""10.1103/PhysRevMaterials.4.033601"", ""ML_Condition_ID"": ""P010_MC_AlloyII"", ""Observation_ID"": ""P010_OBS_AlloyII_condition"", ""Feature_Name"": ""Magnetic_transition_T_K"", ""Recovered_Value"": 190, ""Units"": ""K"", ""Evidence_Type"": ""VERIFIED_WORKBOOK"", ""Evidence_Location"": ""Table I; Methods pp.2-4; Figs.5-6; Results pp.7-9; Discussion p.10"", ""Confidence"": ""High"", ""Recovery_Status"": ""VERIFIED""}, {""Paper_ID"": ""P010"", ""DOI"": ""10.1103/PhysRevMaterials.4.033601"", ""ML_Condition_ID"": ""P010_MC_AlloyII"", ""Observation_ID"": ""P010_OBS_AlloyII_condition"", ""Feature_Name"": ""Recovered_Test_T_Reported"", ""Recovered_Value"": ""Room temperature"", ""Units"": ""source text"", ""Evidence_Type"": ""VERIFIED_WORKBOOK"", ""Evidence_Location"": ""Table I; Methods pp.2-4; Figs.5-6; Results pp.7-9; Discussion p.10"", ""Confidence"": ""High"", ""Recovery_Status"": ""VERIFIED""}, {""Paper_ID"": ""P010"", ""DOI"": ""10.1103/PhysRevMaterials.4.033601"", ""ML_Condition_ID"": ""P010_MC_AlloyII"", ""Observation_ID"": ""P010_OBS_AlloyII_condition"", ""Feature_Name"": ""Initial_Phase_State_Qualitative"", ""Recovered_Value"": ""Single FCC"", ""Units"": ""categorical"", ""Evidence_Type"": ""VERIFIED_WORKBOOK"", ""Evidence_Location"": ""Table I; Methods pp.2-4; Figs.5-6; Results pp.7-9; Discussion p.10"", ""Confidence"": ""High"", ""Recovery_Status"": ""VERIFIED""}, {""Paper_ID"": ""P010"", ""DOI"": ""10.1103/PhysRevMaterials.4.033601"", ""ML_Condition_ID"": ""P010_MC_AlloyII"", ""Observation_ID"": ""P010_OBS_AlloyII_condition"", ""Feature_Name"": ""SFE_Relative_Trend"", ""Recovered_Value"": ""close to reference in PM; higher than reference in AFM"", ""Units"": ""qualitative"", ""Evidence_Type"": ""VERIFIED_WORKBOOK"", ""Evidence_Location"": ""Table I; Methods pp.2-4; Figs.5-6; Results pp.7-9; Discussion p.10"", ""Confidence"": ""High"", ""Recovery_Status"": ""VERIFIED""}, {""Paper_ID"": ""P010"", ""DOI"": ""10.1103/PhysRevMaterials.4.033601"", ""ML_Condition_ID"": ""P010_MC_AlloyII"", ""Observation_ID"": ""P010_OBS_AlloyII_condition"", ""Feature_Name"": ""Cr_at%_uncertainty"", ""Recovered_Value"": 0.11, ""Units"": ""at.%"", ""Evidence_Type"": ""WET_CHEMISTRY_REPORTED_PM"", ""Evidence_Location"": ""Table I"", ""Confidence"": ""High"", ""Recovery_Status"": ""VERIFIED""}, {""Paper_ID"": ""P010"", ""DOI"": ""10.1103/PhysRevMaterials.4.033601"", ""ML_Condition_ID"": ""P010_MC_AlloyII"", ""Observation_ID"": ""P010_OBS_AlloyII_condition"", ""Feature_Name"": ""Mn_at%_uncertainty"", ""Recovered_Value"": 0.21, ""Units"": ""at.%"", ""Evidence_Type"": ""WET_CHEMISTRY_REPORTED_PM"", ""Evidence_Location"": ""Table I"", ""Confidence"": ""High"", ""Recovery_Status"": ""VERIFIED""}, {""Paper_ID"": ""P010"", ""DOI"": ""10.1103/PhysRevMaterials.4.033601"", ""ML_Condition_ID"": ""P010_MC_AlloyII"", ""Observation_ID"": ""P010_OBS_AlloyII_condition"", ""Feature_Name"": ""Fe_at%_uncertainty"", ""Recovered_Value"": 0.13, ""Units"": ""at.%"", ""Evidence_Type"": ""WET_CHEMISTRY_REPORTED_PM"", ""Evidence_Location"": ""Table I"", ""Confidence"": ""High"", ""Recovery_Status"": ""VERIFIED""}, {""Paper_ID"": ""P010"", ""DOI"": ""10.1103/PhysRevMaterials.4.033601"", ""ML_Condition_ID"": ""P010_MC_AlloyII"", ""Observation_ID"": ""P010_OBS_AlloyII_condition"", ""Feature_Name"": ""Co_at%_uncertainty"", ""Recovered_Value"": 0.12, ""Units"": ""at.%"", ""Evidence_Type"": ""WET_CHEMISTRY_REPORTED_PM"", ""Evidence_Location"": ""Table I"", ""Confidence"": ""High"", ""Recovery_Status"": ""VERIFIED""}, {""Paper_ID"": ""P010"", ""DOI"": ""10.1103/PhysRevMaterials.4.033601"", ""ML_Condition_ID"": ""P010_MC_AlloyII"", ""Observation_ID"": ""P010_OBS_AlloyII_condition"", ""Feature_Name"": ""Ni_at%_uncertainty"", ""Recovered_Value"": 0.04, ""Units"": ""at.%"", ""Evidence_Type"": ""WET_CHEMISTRY_REPORTED_PM"", ""Evidence_Location"": ""Table I"", ""Confidence"": ""High"", ""Recovery_Status"": ""VERIFIED""}]",,,,,,,,,,,,,,,,,,,,,,,,,,,,,,,,,,,,,,,,,,,
