Repository: abolghasemkazemi/ATI_ML_Project

# Processed pilot data

This directory is reserved for validated, versioned outputs derived from raw
sources. The pilot infrastructure adds no extracted records, datasets, labels,
or scientific values.

Every future artifact must:

- identify its input paper and condition records;
- retain original reported values alongside any harmonized representation;
- distinguish experimental measurements from calculated descriptors;
- carry field-level source or calculation provenance;
- preserve parent-study, condition, replicate, and repeated-stage relationships;
- document validation status, schema version, creation method, and correction
  history; and

File: data/processed/master_19papers_recovery_v7.csv (part 7 of 10)
P010,10.1103/PhysRevMaterials.4.033601,Role of magnetic ordering for the design of quinary TWIP-TRIP high entropy alloys,P010_MC_AlloyIII,,,,Alloy III,Cr20.33±0.12 Mn15.35±0.21 Fe32.36±0.11 Co20.61±0.12 Ni11.35±0.03,at.% measured wet chemistry,32.36,15.35,20.61,20.33,11.35,,,,,,,,Vacuum induction cast; hot rolled at 950 C to 50% thickness reduction; homogenized at 1200 C for 2 h in Ar; water quenched.,vacuum induction casting,1473.15,2.0,1223.15,50.0,,,,Water quench,,0.001,10.0,2.5,1.0,,,,,,,,,,,ab-initio EMTO / CPA / AIM1,,,,,,,,,,,1,,,TWIP-dominant with minor deformation-induced HCP TRIP; wavy slip at lower strain,,,,,,,,,,,,,,,,,,"Initial single FCC; at ~80% local strain EBSD shows ~1.4 vol.% HCP, which is deformation-induced.",At ~80% local strain EBSD shows ~23.4% deformation twins; TEM/STEM/SADP confirm dense twins.,,,Table I; Methods pp.2-4; Figs.7-8; Results p.9; Discussion pp.9-11,High,,,P010_scientific_evidence_recovery_VERIFIED.xlsx,P010_Conditions,,,,,,,P010_MC_AlloyIII,P010_MC_AlloyIII,P010_OBS_AlloyIII_condition,EXPERIMENTAL,INDEPENDENT_CONDITION,,0.0,HIGH,,,,,,,,,,,1.0,1.0,,,,,,,1.0,1.0,P010_SERIES01,P010_MAT_AlloyIII,,,P010_SERIES01,P010_MAT_AlloyIII,,,P010_MC_AlloyIII,,,,,,,,,,,,,,,,,Room temperature,ROOM_TEMPERATURE_REPORTED,,,,,,,,,,,,,,,,,,,,,,,,,,True,Cr20Mn15Fe34Co20Ni11,MEASURED_WET_CHEMISTRY_THREE_CAST_LOCATIONS,0.12,0.21,0.11,0.12,0.03,Single FCC,DIRECT_EBSD_XRD_PHASE_PRESENCE; exact FCC fraction not numerically quantified,80.0,APPROX_EXPERIMENTAL_MAGNETIZATION_TRANSITION,antiferromagnet-like M-H behavior,5.0,PM; AFM,DLM + CPA,ordered magnetic configuration used in calculations,PM or AFM,slightly higher than reference in PM and AFM; below Cantor alloy,NOT_EXPLICITLY_INCLUDED_IN_SCREENING,RECOVERED_EXACT_CONDITION,"[{""Paper_ID"": ""P010"", ""DOI"": ""10.1103/PhysRevMaterials.4.033601"", ""ML_Condition_ID"": ""P010_MC_AlloyIII"", ""Observation_ID"": ""P010_OBS_AlloyIII_condition"", ""Feature_Name"": ""Cr_at%"", ""Recovered_Value"": 20.33, ""Units"": ""at.%"", ""Evidence_Type"": ""VERIFIED_WORKBOOK"", ""Evidence_Location"": ""Table I; Methods pp.2-4; Figs.7-8; Results p.9; Discussion pp.9-11"", ""Confidence"": ""High"", ""Recovery_Status"": ""VERIFIED""}, {""Paper_ID"": ""P010"", ""DOI"": ""10.1103/PhysRevMaterials.4.033601"", ""ML_Condition_ID"": ""P010_MC_AlloyIII"", ""Observation_ID"": ""P010_OBS_AlloyIII_condition"", ""Feature_Name"": ""Mn_at%"", ""Recovered_Value"": 15.35, ""Units"": ""at.%"", ""Evidence_Type"": ""VERIFIED_WORKBOOK"", ""Evidence_Location"": ""Table I; Methods pp.2-4; Figs.7-8; Results p.9; Discussion pp.9-11"", ""Confidence"": ""High"", ""Recovery_Status"": ""VERIFIED""}, {""Paper_ID"": ""P010"", ""DOI"": ""10.1103/PhysRevMaterials.4.033601"", ""ML_Condition_ID"": ""P010_MC_AlloyIII"", ""Observation_ID"": ""P010_OBS_AlloyIII_condition"", ""Feature_Name"": ""Fe_at%"", ""Recovered_Value"": 32.36, ""Units"": ""at.%"", ""Evidence_Type"": ""VERIFIED_WORKBOOK"", ""Evidence_Location"": ""Table I; Methods pp.2-4; Figs.7-8; Results p.9; Discussion pp.9-11"", ""Confidence"": ""High"", ""Recovery_Status"": ""VERIFIED""}, {""Paper_ID"": ""P010"", ""DOI"": ""10.1103/PhysRevMaterials.4.033601"", ""ML_Condition_ID"": ""P010_MC_AlloyIII"", ""Observation_ID"": ""P010_OBS_AlloyIII_condition"", ""Feature_Name"": ""Co_at%"", ""Recovered_Value"": 20.61, ""Units"": ""at.%"", ""Evidence_Type"": ""VERIFIED_WORKBOOK"", ""Evidence_Location"": ""Table I; Methods pp.2-4; Figs.7-8; Results p.9; Discussion pp.9-11"", ""Confidence"": ""High"", ""Recovery_Status"": ""VERIFIED""}, {""Paper_ID"": ""P010"", ""DOI"": ""10.1103/PhysRevMaterials.4.033601"", ""ML_Condition_ID"": ""P010_MC_AlloyIII"", ""Observation_ID"": ""P010_OBS_AlloyIII_condition"", ""Feature_Name"": ""Ni_at%"", ""Recovered_Value"": 11.35, ""Units"": ""at.%"", ""Evidence_Type"": ""VERIFIED_WORKBOOK"", ""Evidence_Location"": ""Table I; Methods pp.2-4; Figs.7-8; Results p.9; Discussion pp.9-11"", ""Confidence"": ""High"", ""Recovery_Status"": ""VERIFIED""}, {""Paper_ID"": ""P010"", ""DOI"": ""10.1103/PhysRevMaterials.4.033601"", ""ML_Condition_ID"": ""P010_MC_AlloyIII"", ""Observation_ID"": ""P010_OBS_AlloyIII_condition"", ""Feature_Name"": ""Effective_TRIP"", ""Recovered_Value"": 1, ""Units"": ""binary"", ""Evidence_Type"": ""VERIFIED_WORKBOOK"", ""Evidence_Location"": ""Table I; Methods pp.2-4; Figs.7-8; Results p.9; Discussion pp.9-11"", ""Confidence"": ""High"", ""Recovery_Status"": ""VERIFIED""}, {""Paper_ID"": ""P010"", ""DOI"": ""10.1103/PhysRevMaterials.4.033601"", ""ML_Condition_ID"": ""P010_MC_AlloyIII"", ""Observation_ID"": ""P010_OBS_AlloyIII_condition"", ""Feature_Name"": ""Effective_TWIP"", ""Recovered_Value"": 1, ""Units"": ""binary"", ""Evidence_Type"": ""VERIFIED_WORKBOOK"", ""Evidence_Location"": ""Table I; Methods pp.2-4; Figs.7-8; Results p.9; Discussion pp.9-11"", ""Confidence"": ""High"", ""Recovery_Status"": ""VERIFIED""}, {""Paper_ID"": ""P010"", ""DOI"": ""10.1103/PhysRevMaterials.4.033601"", ""ML_Condition_ID"": ""P010_MC_AlloyIII"", ""Observation_ID"": ""P010_OBS_AlloyIII_condition"", ""Feature_Name"": ""Magnetic_transition_T_K"", ""Recovered_Value"": 80, ""Units"": ""K"", ""Evidence_Type"": ""VERIFIED_WORKBOOK"", ""Evidence_Location"": ""Table I; Methods pp.2-4; Figs.7-8; Results p.9; Discussion pp.9-11"", ""Confidence"": ""High"", ""Recovery_Status"": ""VERIFIED""}, {""Paper_ID"": ""P010"", ""DOI"": ""10.1103/PhysRevMaterials.4.033601"", ""ML_Condition_ID"": ""P010_MC_AlloyIII"", ""Observation_ID"": ""P010_OBS_AlloyIII_condition"", ""Feature_Name"": ""Recovered_Test_T_Reported"", ""Recovered_Value"": ""Room temperature"", ""Units"": ""source text"", ""Evidence_Type"": ""VERIFIED_WORKBOOK"", ""Evidence_Location"": ""Table I; Methods pp.2-4; Figs.7-8; Results p.9; Discussion pp.9-11"", ""Confidence"": ""High"", ""Recovery_Status"": ""VERIFIED""}, {""Paper_ID"": ""P010"", ""DOI"": ""10.1103/PhysRevMaterials.4.033601"", ""ML_Condition_ID"": ""P010_MC_AlloyIII"", ""Observation_ID"": ""P010_OBS_AlloyIII_condition"", ""Feature_Name"": ""Initial_Phase_State_Qualitative"", ""Recovered_Value"": ""Single FCC"", ""Units"": ""categorical"", ""Evidence_Type"": ""VERIFIED_WORKBOOK"", ""Evidence_Location"": ""Table I; Methods pp.2-4; Figs.7-8; Results p.9; Discussion pp.9-11"", ""Confidence"": ""High"", ""Recovery_Status"": ""VERIFIED""}, {""Paper_ID"": ""P010"", ""DOI"": ""10.1103/PhysRevMaterials.4.033601"", ""ML_Condition_ID"": ""P010_MC_AlloyIII"", ""Observation_ID"": ""P010_OBS_AlloyIII_condition"", ""Feature_Name"": ""SFE_Relative_Trend"", ""Recovered_Value"": ""slightly higher than reference in PM and AFM; below Cantor alloy"", ""Units"": ""qualitative"", ""Evidence_Type"": ""VERIFIED_WORKBOOK"", ""Evidence_Location"": ""Table I; Methods pp.2-4; Figs.7-8; Results p.9; Discussion pp.9-11"", ""Confidence"": ""High"", ""Recovery_Status"": ""VERIFIED""}, {""Paper_ID"": ""P010"", ""DOI"": ""10.1103/PhysRevMaterials.4.033601"", ""ML_Condition_ID"": ""P010_MC_AlloyIII"", ""Observation_ID"": ""P010_OBS_AlloyIII_condition"", ""Feature_Name"": ""Cr_at%_uncertainty"", ""Recovered_Value"": 0.12, ""Units"": ""at.%"", ""Evidence_Type"": ""WET_CHEMISTRY_REPORTED_PM"", ""Evidence_Location"": ""Table I"", ""Confidence"": ""High"", ""Recovery_Status"": ""VERIFIED""}, {""Paper_ID"": ""P010"", ""DOI"": ""10.1103/PhysRevMaterials.4.033601"", ""ML_Condition_ID"": ""P010_MC_AlloyIII"", ""Observation_ID"": ""P010_OBS_AlloyIII_condition"", ""Feature_Name"": ""Mn_at%_uncertainty"", ""Recovered_Value"": 0.21, ""Units"": ""at.%"", ""Evidence_Type"": ""WET_CHEMISTRY_REPORTED_PM"", ""Evidence_Location"": ""Table I"", ""Confidence"": ""High"", ""Recovery_Status"": ""VERIFIED""}, {""Paper_ID"": ""P010"", ""DOI"": ""10.1103/PhysRevMaterials.4.033601"", ""ML_Condition_ID"": ""P010_MC_AlloyIII"", ""Observation_ID"": ""P010_OBS_AlloyIII_condition"", ""Feature_Name"": ""Fe_at%_uncertainty"", ""Recovered_Value"": 0.11, ""Units"": ""at.%"", ""Evidence_Type"": ""WET_CHEMISTRY_REPORTED_PM"", ""Evidence_Location"": ""Table I"", ""Confidence"": ""High"", ""Recovery_Status"": ""VERIFIED""}, {""Paper_ID"": ""P010"", ""DOI"": ""10.1103/PhysRevMaterials.4.033601"", ""ML_Condition_ID"": ""P010_MC_AlloyIII"", ""Observation_ID"": ""P010_OBS_AlloyIII_condition"", ""Feature_Name"": ""Co_at%_uncertainty"", ""Recovered_Value"": 0.12, ""Units"": ""at.%"", ""Evidence_Type"": ""WET_CHEMISTRY_REPORTED_PM"", ""Evidence_Location"": ""Table I"", ""Confidence"": ""High"", ""Recovery_Status"": ""VERIFIED""}, {""Paper_ID"": ""P010"", ""DOI"": ""10.1103/PhysRevMaterials.4.033601"", ""ML_Condition_ID"": ""P010_MC_AlloyIII"", ""Observation_ID"": ""P010_OBS_AlloyIII_condition"", ""Feature_Name"": ""Ni_at%_uncertainty"", ""Recovered_Value"": 0.03, ""Units"": ""at.%"", ""Evidence_Type"": ""WET_CHEMISTRY_REPORTED_PM"", ""Evidence_Location"": ""Table I"", ""Confidence"": ""High"", ""Recovery_Status"": ""VERIFIED""}]",,,,,,,,,,,,,,,,,,,,,,,,,,,,,,,,,,,,,,,,,,,
P010,10.1103/PhysRevMaterials.4.033601,Role of magnetic ordering for the design of quinary TWIP-TRIP high entropy alloys,P010_OBS_AlloyI_eps20,,,,Alloy I,,,,,,,,,,,,,,,,,,,,,,,,,,,,,,,0.2,approximately 20% local strain,,,,,,,,,,,,,,,,,,,1,,,Planar defects/dislocation arrays; FCC+HCP coexist; possible early twins but diffraction confirmation unavailable,,,,,,,,,,,,,,,,,,,,,,"Fig.3; pp.5,7",High,,,P010_scientific_evidence_recovery_VERIFIED.xlsx,P010_Stage_Observations,,,,,,,P010_MC_AlloyI,,P010_OBS_AlloyI_eps20,EXPERIMENTAL,REPEATED_STAGE,P010_OBS_AlloyI_eps20,,HIGH,,,,,,,,,,,1.0,,,,,,,,1.0,,P010_SERIES01,P010_MAT_AlloyI,,,P010_SERIES01,P010_MAT_AlloyI,,,P010_MC_AlloyI,,,,,,,,,,,,,,,,,,,,,,,,,,,,,,,,,,,,,,,,,,,,False,,,,,,,,,,,,,,,,,,,,RECOVERED_STAGE_CHILD,,,,,,,,,,,,,,,,,,,,,,,,,,,,,,,,,,,,,,,,,,,,
P010,10.1103/PhysRevMaterials.4.033601,Role of magnetic ordering for the design of quinary TWIP-TRIP high entropy alloys,P010_OBS_AlloyI_eps60,,,,Alloy I,,,,,,,,,,,,,,,,,,,,,,,,,,,,,,,0.6,approximately 60% local strain,,,,,,,,,,,,,,,,,,,1,,,FCC→HCP transformation dominates; deformation twins coexist,0.36,0.045,,,,,,,,,,,,,,,,,,,,Fig.4; pp.6-7,High,,,P010_scientific_evidence_recovery_VERIFIED.xlsx,P010_Stage_Observations,,,,,,,P010_MC_AlloyI,,P010_OBS_AlloyI_eps60,EXPERIMENTAL,REPEATED_STAGE,P010_OBS_AlloyI_eps60,,HIGH,,,,,,,,,,,1.0,1.0,,,,,,,1.0,1.0,P010_SERIES01,P010_MAT_AlloyI,,,P010_SERIES01,P010_MAT_AlloyI,,,P010_MC_AlloyI,,,,,,,,,,,,,,,,,,,,,,,,,,,,,,,,,,,,,,,,,,,,False,,,,,,,,,,,,,,,,,,,,RECOVERED_STAGE_CHILD,,,,,,,,,,,,,,,,,,,,,,,,,,,,,,,,,,,,,,,,,,,,
P010,10.1103/PhysRevMaterials.4.033601,Role of magnetic ordering for the design of quinary TWIP-TRIP high entropy alloys,P010_OBS_AlloyII_eps20,,,,Alloy II,,,,,,,,,,,,,,,,,,,,,,,,,,,,,,,0.2,approximately 20% local strain,,,,,,,,,,,,,,,,,,,1,,,Planar slip; arrays and narrowly spaced dislocation pairs; lower probability of twins/SFs than Alloy I,,,,,,,,,,,,,,,,,,,,,,Fig.5; pp.7-8,High,,,P010_scientific_evidence_recovery_VERIFIED.xlsx,P010_Stage_Observations,,,,,,,P010_MC_AlloyII,,P010_OBS_AlloyII_eps20,EXPERIMENTAL,REPEATED_STAGE,P010_OBS_AlloyII_eps20,,HIGH,,,,,,,,,,,,,,,,,,,,,P010_SERIES01,P010_MAT_AlloyII,,,P010_SERIES01,P010_MAT_AlloyII,,,P010_MC_AlloyII,,,,,,,,,,,,,,,,,,,,,,,,,,,,,,,,,,,,,,,,,,,,False,,,,,,,,,,,,,,,,,,,,RECOVERED_STAGE_CHILD,,,,,,,,,,,,,,,,,,,,,,,,,,,,,,,,,,,,,,,,,,,,
P010,10.1103/PhysRevMaterials.4.033601,Role of magnetic ordering for the design of quinary TWIP-TRIP high entropy alloys,P010_OBS_AlloyII_eps70,,,,Alloy II,,,,,,,,,,,,,,,,,,,,,,,,,,,,,,,0.7,approximately 70% local strain,,,,,,,,,,,,,,,,,,,1,,,Single FCC with intense deformation twinning; no phase transformation,0.0,,,,,,,,,,,,,,,,,,,,,Fig.6; p.8,High,,,P010_scientific_evidence_recovery_VERIFIED.xlsx,P010_Stage_Observations,,,,,,,P010_MC_AlloyII,,P010_OBS_AlloyII_eps70,EXPERIMENTAL,REPEATED_STAGE,P010_OBS_AlloyII_eps70,,HIGH,,,,,,,,,,,0.0,1.0,,,,,,,0.0,1.0,P010_SERIES01,P010_MAT_AlloyII,,,P010_SERIES01,P010_MAT_AlloyII,,,P010_MC_AlloyII,,,,,,,,,,,,,,,,,,,,,,,,,,,,,,,,,,,,,,,,,,,,False,,,,,,,,,,,,,,,,,,,,RECOVERED_STAGE_CHILD,,,,,,,,,,,,,,,,,,,,,,,,,,,,,,,,,,,,,,,,,,,,
P010,10.1103/PhysRevMaterials.4.033601,Role of magnetic ordering for the design of quinary TWIP-TRIP high entropy alloys,P010_OBS_AlloyIII_eps30,,,,Alloy III,,,,,,,,,,,,,,,,,,,,,,,,,,,,,,,0.3,approximately 30% local strain,,,,,,,,,,,,,,,,,,,1,,,Wavy dislocation slip with tangles; some planar traces and few random stacking faults,,,,,,,,,,,,,,,,,,,,,,Fig.7; p.9,High,,,P010_scientific_evidence_recovery_VERIFIED.xlsx,P010_Stage_Observations,,,,,,,P010_MC_AlloyIII,,P010_OBS_AlloyIII_eps30,EXPERIMENTAL,REPEATED_STAGE,P010_OBS_AlloyIII_eps30,,HIGH,,,,,,,,,,,,,,,,,,,,,P010_SERIES01,P010_MAT_AlloyIII,,,P010_SERIES01,P010_MAT_AlloyIII,,,P010_MC_AlloyIII,,,,,,,,,,,,,,,,,,,,,,,,,,,,,,,,,,,,,,,,,,,,False,,,,,,,,,,,,,,,,,,,,RECOVERED_STAGE_CHILD,,,,,,,,,,,,,,,,,,,,,,,,,,,,,,,,,,,,,,,,,,,,
P010,10.1103/PhysRevMaterials.4.033601,Role of magnetic ordering for the design of quinary TWIP-TRIP high entropy alloys,P010_OBS_AlloyIII_eps80,,,,Alloy III,,,,,,,,,,,,,,,,,,,,,,,,,,,,,,,0.8,approximately 80% local strain,,,,,,,,,,,,,,,,,,,1,,,Intense deformation twinning with minor deformation-induced HCP,0.014,0.234,,,,,,,,,,,,,,,,,,,,Fig.8; pp.9-10,High,,,P010_scientific_evidence_recovery_VERIFIED.xlsx,P010_Stage_Observations,,,,,,,P010_MC_AlloyIII,,P010_OBS_AlloyIII_eps80,EXPERIMENTAL,REPEATED_STAGE,P010_OBS_AlloyIII_eps80,,HIGH,,,,,,,,,,,1.0,1.0,,,,,,,1.0,1.0,P010_SERIES01,P010_MAT_AlloyIII,,,P010_SERIES01,P010_MAT_AlloyIII,,,P010_MC_AlloyIII,,,,,,,,,,,,,,,,,,,,,,,,,,,,,,,,,,,,,,,,,,,,False,,,,,,,,,,,,,,,,,,,,RECOVERED_STAGE_CHILD,,,,,,,,,,,,,,,,,,,,,,,,,,,,,,,,,,,,,,,,,,,,
P011,10.1016/j.jallcom.2023.170225,Microstructure and tensile properties of metastable Fe50Mn30Co10Cr10 high-entropy alloy prepared via powder metallurgy,P011_MC_A9_298K,,,,A9,Fe50Mn30Co10Cr10,at.% nominal; feedstock EDS retained separately,49.2,31.4,9.4,10.0,,,,,,,,,"commercial gas-atomized pre-alloy powder; SPS 900 C/30 min, 45 MPa, vacuum 7e-3 Pa",,,,,,,1173.15,,,298.0,0.001,10.0,2.0,1.0,,,,4.85,,0.987,0.013,ANNEALING_TWIN,,,,,,,,,,,,,,,,,Condition-specific deformation mechanism not directly characterized,,,,,300.5,,,,,,,,,,,,,No A9-specific post-deformation EBSD/TEM mechanism analysis reported.,No A9-specific deformation-twin evidence reported.,,,Fig.5; Sec.4.1 p.8,High,,,P011_scientific_evidence_recovery_VERIFIED.xlsx,P011_ML_Conditions,,,,,,,P011_MC_A9_298K,P011_MC_A9_298K,P011_OBS_A9_298K_condition,EXPERIMENTAL,INDEPENDENT_CONDITION,,0.0,HIGH,,,,,,,,,,,,,,,,,,,,,P011_SERIES01,P011_MAT_FE50MN30CO10CR10,,,P011_SERIES01,P011_MAT_FE50MN30CO10CR10,,,P011_MC_A9_298K,,,,,,,,,3.0,,,,,,,,,,,,,,,,,,,,,,,,,,,,,,,,,,,True,,,,,,,,,,,,,,,,,,,,,,P011_PS_A9,P011_FEEDSTOCK_GA01,900.0,95.6,3.58,0.212,ANNEALING_TWIN,0.0269,45.0,30.0,0.007,,Fe49.2Mn31.4Co9.4Cr10.0,EDS,FEEDSTOCK,,,3.6002,2.5469,4.0982,,,,RECOVERED_EXACT_CONDITION,TARGETS_UNRESOLVED,,"[{""Paper_ID"": ""P011"", ""DOI"": ""10.1016/j.jallcom.2023.170225"", ""ML_Condition_ID"": ""P011_MC_A9_298K"", ""Observation_ID"": ""P011_OBS_A9_298K_condition"", ""Feature_Name"": ""Test_T_K"", ""Recovered_Value"": 298, ""Units"": ""K"", ""Evidence_Type"": ""VERIFIED_WORKBOOK"", ""Evidence_Location"": ""Fig.5; Sec.4.1 p.8"", ""Confidence"": ""High"", ""Recovery_Status"": ""VERIFIED""}, {""Paper_ID"": ""P011"", ""DOI"": ""10.1016/j.jallcom.2023.170225"", ""ML_Condition_ID"": ""P011_MC_A9_298K"", ""Observation_ID"": ""P011_OBS_A9_298K_condition"", ""Feature_Name"": ""Strain_rate_s-1"", ""Recovered_Value"": 0.001, ""Units"": ""s^-1"", ""Evidence_Type"": ""VERIFIED_WORKBOOK"", ""Evidence_Location"": ""Fig.5; Sec.4.1 p.8"", ""Confidence"": ""High"", ""Recovery_Status"": ""VERIFIED""}, {""Paper_ID"": ""P011"", ""DOI"": ""10.1016/j.jallcom.2023.170225"", ""ML_Condition_ID"": ""P011_MC_A9_298K"", ""Observation_ID"": ""P011_OBS_A9_298K_condition"", ""Feature_Name"": ""Initial_FCC_fraction"", ""Recovered_Value"": 0.987, ""Units"": ""fraction"", ""Evidence_Type"": ""VERIFIED_WORKBOOK"", ""Evidence_Location"": ""Fig.5; Sec.4.1 p.8"", ""Confidence"": ""High"", ""Recovery_Status"": ""VERIFIED""}, {""Paper_ID"": ""P011"", ""DOI"": ""10.1016/j.jallcom.2023.170225"", ""ML_Condition_ID"": ""P011_MC_A9_298K"", ""Observation_ID"": ""P011_OBS_A9_298K_condition"", ""Feature_Name"": ""Initial_HCP_fraction"", ""Recovered_Value"": 0.013, ""Units"": ""fraction"", ""Evidence_Type"": ""VERIFIED_WORKBOOK"", ""Evidence_Location"": ""Fig.5; Sec.4.1 p.8"", ""Confidence"": ""High"", ""Recovery_Status"": ""VERIFIED""}, {""Paper_ID"": ""P011"", ""DOI"": ""10.1016/j.jallcom.2023.170225"", ""ML_Condition_ID"": ""P011_MC_A9_298K"", ""Observation_ID"": ""P011_OBS_A9_298K_condition"", ""Feature_Name"": ""Grain_size_um"", ""Recovered_Value"": 4.85, ""Units"": ""um"", ""Evidence_Type"": ""VERIFIED_WORKBOOK"", ""Evidence_Location"": ""Fig.5; Sec.4.1 p.8"", ""Confidence"": ""High"", ""Recovery_Status"": ""VERIFIED""}, {""Paper_ID"": ""P011"", ""DOI"": ""10.1016/j.jallcom.2023.170225"", ""ML_Condition_ID"": ""P011_MC_A9_298K"", ""Observation_ID"": ""P011_OBS_A9_298K_condition"", ""Feature_Name"": ""Effective_Grain_Size_Including_TB_PhaseBoundary_um"", ""Recovered_Value"": 3.58, ""Units"": ""um"", ""Evidence_Type"": ""VERIFIED_WORKBOOK"", ""Evidence_Location"": ""Fig.5; Sec.4.1 p.8"", ""Confidence"": ""High"", ""Recovery_Status"": ""VERIFIED""}, {""Paper_ID"": ""P011"", ""DOI"": ""10.1016/j.jallcom.2023.170225"", ""ML_Condition_ID"": ""P011_MC_A9_298K"", ""Observation_ID"": ""P011_OBS_A9_298K_condition"", ""Feature_Name"": ""Relative_Density_pct"", ""Recovered_Value"": 95.6, ""Units"": ""%"", ""Evidence_Type"": ""VERIFIED_WORKBOOK"", ""Evidence_Location"": ""Fig.5; Sec.4.1 p.8"", ""Confidence"": ""High"", ""Recovery_Status"": ""VERIFIED""}, {""Paper_ID"": ""P011"", ""DOI"": ""10.1016/j.jallcom.2023.170225"", ""ML_Condition_ID"": ""P011_MC_A9_298K"", ""Observation_ID"": ""P011_OBS_A9_298K_condition"", ""Feature_Name"": ""YS_MPa"", ""Recovered_Value"": 300.5, ""Units"": ""MPa"", ""Evidence_Type"": ""VERIFIED_WORKBOOK"", ""Evidence_Location"": ""Fig.5; Sec.4.1 p.8"", ""Confidence"": ""High"", ""Recovery_Status"": ""VERIFIED""}, {""Paper_ID"": ""P011"", ""DOI"": ""10.1016/j.jallcom.2023.170225"", ""ML_Condition_ID"": ""P011_MC_A9_298K"", ""Observation_ID"": ""P011_OBS_A9_298K_condition"", ""Feature_Name"": ""Initial_Sigma3_TB_fraction"", ""Recovered_Value"": 0.212, ""Units"": ""fraction"", ""Evidence_Type"": ""VERIFIED_WORKBOOK"", ""Evidence_Location"": ""Fig.5; Sec.4.1 p.8"", ""Confidence"": ""High"", ""Recovery_Status"": ""VERIFIED""}, {""Paper_ID"": ""P011"", ""DOI"": ""10.1016/j.jallcom.2023.170225"", ""ML_Condition_ID"": ""P011_MC_A9_298K"", ""Observation_ID"": ""P011_OBS_A9_298K_condition"", ""Feature_Name"": ""Initial_Twin_Type"", ""Recovered_Value"": ""ANNEALING_TWIN"", ""Units"": ""categorical"", ""Evidence_Type"": ""VERIFIED_WORKBOOK"", ""Evidence_Location"": ""Fig.5; Sec.4.1 p.8"", ""Confidence"": ""High"", ""Recovery_Status"": ""VERIFIED""}, {""Paper_ID"": ""P011"", ""DOI"": ""10.1016/j.jallcom.2023.170225"", ""ML_Condition_ID"": ""P011_MC_A9_298K"", ""Observation_ID"": ""P011_OBS_A9_298K_condition"", ""Feature_Name"": ""Mn_Oxide_Area_Fraction"", ""Recovered_Value"": 0.0269, ""Units"": ""fraction"", ""Evidence_Type"": ""VERIFIED_WORKBOOK"", ""Evidence_Location"": ""Fig.5; Sec.4.1 p.8"", ""Confidence"": ""High"", ""Recovery_Status"": ""VERIFIED""}, {""Paper_ID"": ""P011"", ""DOI"": ""10.1016/j.jallcom.2023.170225"", ""ML_Condition_ID"": ""P011_MC_A9_298K"", ""Observation_ID"": ""P011_OBS_A9_298K_condition"", ""Feature_Name"": ""Feedstock_Composition_at_pct"", ""Recovered_Value"": ""Fe49.2Mn31.4Co9.4Cr10.0"", ""Units"": ""at.%"", ""Evidence_Type"": ""VERIFIED_WORKBOOK"", ""Evidence_Location"": ""Fig.5; Sec.4.1 p.8"", ""Confidence"": ""High"", ""Recovery_Status"": ""VERIFIED""}, {""Paper_ID"": ""P011"", ""DOI"": ""10.1016/j.jallcom.2023.170225"", ""ML_Condition_ID"": ""P011_MC_A9_298K"", ""Observation_ID"": ""P011_OBS_A9_298K_condition"", ""Feature_Name"": ""FCC_lattice_a_XRD_A"", ""Recovered_Value"": 3.6002, ""Units"": ""A"", ""Evidence_Type"": ""VERIFIED_WORKBOOK"", ""Evidence_Location"": ""Fig.5; Sec.4.1 p.8"", ""Confidence"": ""High"", ""Recovery_Status"": ""VERIFIED""}, {""Paper_ID"": ""P011"", ""DOI"": ""10.1016/j.jallcom.2023.170225"", ""ML_Condition_ID"": ""P011_MC_A9_298K"", ""Observation_ID"": ""P011_OBS_A9_298K_condition"", ""Feature_Name"": ""HCP_lattice_a_XRD_A"", ""Recovered_Value"": 2.5469, ""Units"": ""A"", ""Evidence_Type"": ""VERIFIED_WORKBOOK"", ""Evidence_Location"": ""Fig.5; Sec.4.1 p.8"", ""Confidence"": ""High"", ""Recovery_Status"": ""VERIFIED""}, {""Paper_ID"": ""P011"", ""DOI"": ""10.1016/j.jallcom.2023.170225"", ""ML_Condition_ID"": ""P011_MC_A9_298K"", ""Observation_ID"": ""P011_OBS_A9_298K_condition"", ""Feature_Name"": ""HCP_lattice_c_XRD_A"", ""Recovered_Value"": 4.0982, ""Units"": ""A"", ""Evidence_Type"": ""VERIFIED_WORKBOOK"", ""Evidence_Location"": ""Fig.5; Sec.4.1 p.8"", ""Confidence"": ""High"", ""Recovery_Status"": ""VERIFIED""}]",,,,,,,,,,,,,,,,
P011,10.1016/j.jallcom.2023.170225,Microstructure and tensile properties of metastable Fe50Mn30Co10Cr10 high-entropy alloy prepared via powder metallurgy,P011_MC_A10_298K,,,,A10,Fe50Mn30Co10Cr10,at.% nominal; feedstock EDS retained separately,49.2,31.4,9.4,10.0,,,,,,,,,"commercial gas-atomized pre-alloy powder; SPS 1000 C/30 min, 45 MPa, vacuum 7e-3 Pa",,,,,,,1273.15,,,298.0,0.001,10.0,2.0,1.0,,,,6.91,,0.961,0.047,ANNEALING_TWIN,,,,,,,,,,,,,,1.0,,,"TRIP-dominant with dislocation slip, detwinning of annealing twins, and mechanical twinning",,,,,287.1,,745.7,,,,28.1,,,,,,,HCP rises from 4.7% initially to 42.1% at fracture; paper states FCC→HCP transformation is dominant.,TEM/HRTEM/SAED directly show deformation twins/nanotwins at 298 K.,,,"pp.5-7,10-11; Figs.5-9",High,,,P011_scientific_evidence_recovery_VERIFIED.xlsx,P011_ML_Conditions,,,,,,,P011_MC_A10_298K,P011_MC_A10_298K,P011_OBS_A10_298K_condition,EXPERIMENTAL,INDEPENDENT_CONDITION,,0.0,HIGH,,,,,,,,,,,1.0,1.0,,,,,,,1.0,1.0,P011_SERIES01,P011_MAT_FE50MN30CO10CR10,,,P011_SERIES01,P011_MAT_FE50MN30CO10CR10,,,P011_MC_A10_298K,,,,,,,,,3.0,,,,,,,,,,,,,,,,,,,,,,,,,,,,,,,,,,,True,,,,,,,,,,,,,,,,,,,,,,P011_PS_A10,P011_FEEDSTOCK_GA01,1000.0,98.1,4.1,0.215,ANNEALING_TWIN,0.0368,45.0,30.0,0.007,1.0,Fe49.2Mn31.4Co9.4Cr10.0,EDS,FEEDSTOCK,Fe49.5Mn29.6Co10.5Cr10.4,LOCAL_OR_SCANNED_REGION_EDS,3.5981,2.5416,4.0979,,,,RECOVERED_EXACT_CONDITION,VERIFIED_JOINT,,"[{""Paper_ID"": ""P011"", ""DOI"": ""10.1016/j.jallcom.2023.170225"", ""ML_Condition_ID"": ""P011_MC_A10_298K"", ""Observation_ID"": ""P011_OBS_A10_298K_condition"", ""Feature_Name"": ""Test_T_K"", ""Recovered_Value"": 298, ""Units"": ""K"", ""Evidence_Type"": ""VERIFIED_WORKBOOK"", ""Evidence_Location"": ""pp.5-7,10-11; Figs.5-9"", ""Confidence"": ""High"", ""Recovery_Status"": ""VERIFIED""}, {""Paper_ID"": ""P011"", ""DOI"": ""10.1016/j.jallcom.2023.170225"", ""ML_Condition_ID"": ""P011_MC_A10_298K"", ""Observation_ID"": ""P011_OBS_A10_298K_condition"", ""Feature_Name"": ""Strain_rate_s-1"", ""Recovered_Value"": 0.001, ""Units"": ""s^-1"", ""Evidence_Type"": ""VERIFIED_WORKBOOK"", ""Evidence_Location"": ""pp.5-7,10-11; Figs.5-9"", ""Confidence"": ""High"", ""Recovery_Status"": ""VERIFIED""}, {""Paper_ID"": ""P011"", ""DOI"": ""10.1016/j.jallcom.2023.170225"", ""ML_Condition_ID"": ""P011_MC_A10_298K"", ""Observation_ID"": ""P011_OBS_A10_298K_condition"", ""Feature_Name"": ""Initial_FCC_fraction"", ""Recovered_Value"": 0.961, ""Units"": ""fraction"", ""Evidence_Type"": ""VERIFIED_WORKBOOK"", ""Evidence_Location"": ""pp.5-7,10-11; Figs.5-9"", ""Confidence"": ""High"", ""Recovery_Status"": ""VERIFIED""}, {""Paper_ID"": ""P011"", ""DOI"": ""10.1016/j.jallcom.2023.170225"", ""ML_Condition_ID"": ""P011_MC_A10_298K"", ""Observation_ID"": ""P011_OBS_A10_298K_condition"", ""Feature_Name"": ""Initial_HCP_fraction"", ""Recovered_Value"": 0.047, ""Units"": ""fraction"", ""Evidence_Type"": ""VERIFIED_WORKBOOK"", ""Evidence_Location"": ""pp.5-7,10-11; Figs.5-9"", ""Confidence"": ""High"", ""Recovery_Status"": ""VERIFIED""}, {""Paper_ID"": ""P011"", ""DOI"": ""10.1016/j.jallcom.2023.170225"", ""ML_Condition_ID"": ""P011_MC_A10_298K"", ""Observation_ID"": ""P011_OBS_A10_298K_condition"", ""Feature_Name"": ""Grain_size_um"", ""Recovered_Value"": 6.91, ""Units"": ""um"", ""Evidence_Type"": ""VERIFIED_WORKBOOK"", ""Evidence_Location"": ""pp.5-7,10-11; Figs.5-9"", ""Confidence"": ""High"", ""Recovery_Status"": ""VERIFIED""}, {""Paper_ID"": ""P011"", ""DOI"": ""10.1016/j.jallcom.2023.170225"", ""ML_Condition_ID"": ""P011_MC_A10_298K"", ""Observation_ID"": ""P011_OBS_A10_298K_condition"", ""Feature_Name"": ""Effective_Grain_Size_Including_TB_PhaseBoundary_um"", ""Recovered_Value"": 4.1, ""Units"": ""um"", ""Evidence_Type"": ""VERIFIED_WORKBOOK"", ""Evidence_Location"": ""pp.5-7,10-11; Figs.5-9"", ""Confidence"": ""High"", ""Recovery_Status"": ""VERIFIED""}, {""Paper_ID"": ""P011"", ""DOI"": ""10.1016/j.jallcom.2023.170225"", ""ML_Condition_ID"": ""P011_MC_A10_298K"", ""Observation_ID"": ""P011_OBS_A10_298K_condition"", ""Feature_Name"": ""Relative_Density_pct"", ""Recovered_Value"": 98.1, ""Units"": ""%"", ""Evidence_Type"": ""VERIFIED_WORKBOOK"", ""Evidence_Location"": ""pp.5-7,10-11; Figs.5-9"", ""Confidence"": ""High"", ""Recovery_Status"": ""VERIFIED""}, {""Paper_ID"": ""P011"", ""DOI"": ""10.1016/j.jallcom.2023.170225"", ""ML_Condition_ID"": ""P011_MC_A10_298K"", ""Observation_ID"": ""P011_OBS_A10_298K_condition"", ""Feature_Name"": ""YS_MPa"", ""Recovered_Value"": 287.1, ""Units"": ""MPa"", ""Evidence_Type"": ""VERIFIED_WORKBOOK"", ""Evidence_Location"": ""pp.5-7,10-11; Figs.5-9"", ""Confidence"": ""High"", ""Recovery_Status"": ""VERIFIED""}, {""Paper_ID"": ""P011"", ""DOI"": ""10.1016/j.jallcom.2023.170225"", ""ML_Condition_ID"": ""P011_MC_A10_298K"", ""Observation_ID"": ""P011_OBS_A10_298K_condition"", ""Feature_Name"": ""UTS_MPa"", ""Recovered_Value"": 745.7, ""Units"": ""MPa"", ""Evidence_Type"": ""VERIFIED_WORKBOOK"", ""Evidence_Location"": ""pp.5-7,10-11; Figs.5-9"", ""Confidence"": ""High"", ""Recovery_Status"": ""VERIFIED""}, {""Paper_ID"": ""P011"", ""DOI"": ""10.1016/j.jallcom.2023.170225"", ""ML_Condition_ID"": ""P011_MC_A10_298K"", ""Observation_ID"": ""P011_OBS_A10_298K_condition"", ""Feature_Name"": ""Uniform_elongation_pct"", ""Recovered_Value"": 28.1, ""Units"": ""%"", ""Evidence_Type"": ""VERIFIED_WORKBOOK"", ""Evidence_Location"": ""pp.5-7,10-11; Figs.5-9"", ""Confidence"": ""High"", ""Recovery_Status"": ""VERIFIED""}, {""Paper_ID"": ""P011"", ""DOI"": ""10.1016/j.jallcom.2023.170225"", ""ML_Condition_ID"": ""P011_MC_A10_298K"", ""Observation_ID"": ""P011_OBS_A10_298K_condition"", ""Feature_Name"": ""Effective_TRIP"", ""Recovered_Value"": 1.0, ""Units"": ""binary"", ""Evidence_Type"": ""VERIFIED_WORKBOOK"", ""Evidence_Location"": ""pp.5-7,10-11; Figs.5-9"", ""Confidence"": ""High"", ""Recovery_Status"": ""VERIFIED""}, {""Paper_ID"": ""P011"", ""DOI"": ""10.1016/j.jallcom.2023.170225"", ""ML_Condition_ID"": ""P011_MC_A10_298K"", ""Observation_ID"": ""P011_OBS_A10_298K_condition"", ""Feature_Name"": ""Effective_TWIP"", ""Recovered_Value"": 1.0, ""Units"": ""binary"", ""Evidence_Type"": ""VERIFIED_WORKBOOK"", ""Evidence_Location"": ""pp.5-7,10-11; Figs.5-9"", ""Confidence"": ""High"", ""Recovery_Status"": ""VERIFIED""}, {""Paper_ID"": ""P011"", ""DOI"": ""10.1016/j.jallcom.2023.170225"", ""ML_Condition_ID"": ""P011_MC_A10_298K"", ""Observation_ID"": ""P011_OBS_A10_298K_condition"", ""Feature_Name"": ""Slip"", ""Recovered_Value"": 1.0, ""Units"": ""binary"", ""Evidence_Type"": ""VERIFIED_WORKBOOK"", ""Evidence_Location"": ""pp.5-7,10-11; Figs.5-9"", ""Confidence"": ""High"", ""Recovery_Status"": ""VERIFIED""}, {""Paper_ID"": ""P011"", ""DOI"": ""10.1016/j.jallcom.2023.170225"", ""ML_Condition_ID"": ""P011_MC_A10_298K"", ""Observation_ID"": ""P011_OBS_A10_298K_condition"", ""Feature_Name"": ""Detwinning"", ""Recovered_Value"": 1.0, ""Units"": ""binary"", ""Evidence_Type"": ""VERIFIED_WORKBOOK"", ""Evidence_Location"": ""pp.5-7,10-11; Figs.5-9"", ""Confidence"": ""High"", ""Recovery_Status"": ""VERIFIED""}, {""Paper_ID"": ""P011"", ""DOI"": ""10.1016/j.jallcom.2023.170225"", ""ML_Condition_ID"": ""P011_MC_A10_298K"", ""Observation_ID"": ""P011_OBS_A10_298K_condition"", ""Feature_Name"": ""Initial_Sigma3_TB_fraction"", ""Recovered_Value"": 0.215, ""Units"": ""fraction"", ""Evidence_Type"": ""VERIFIED_WORKBOOK"", ""Evidence_Location"": ""pp.5-7,10-11; Figs.5-9"", ""Confidence"": ""High"", ""Recovery_Status"": ""VERIFIED""}, {""Paper_ID"": ""P011"", ""DOI"": ""10.1016/j.jallcom.2023.170225"", ""ML_Condition_ID"": ""P011_MC_A10_298K"", ""Observation_ID"": ""P011_OBS_A10_298K_condition"", ""Feature_Name"": ""Initial_Twin_Type"", ""Recovered_Value"": ""ANNEALING_TWIN"", ""Units"": ""categorical"", ""Evidence_Type"": ""VERIFIED_WORKBOOK"", ""Evidence_Location"": ""pp.5-7,10-11; Figs.5-9"", ""Confidence"": ""High"", ""Recovery_Status"": ""VERIFIED""}, {""Paper_ID"": ""P011"", ""DOI"": ""10.1016/j.jallcom.2023.170225"", ""ML_Condition_ID"": ""P011_MC_A10_298K"", ""Observation_ID"": ""P011_OBS_A10_298K_condition"", ""Feature_Name"": ""Mn_Oxide_Area_Fraction"", ""Recovered_Value"": 0.0368, ""Units"": ""fraction"", ""Evidence_Type"": ""VERIFIED_WORKBOOK"", ""Evidence_Location"": ""pp.5-7,10-11; Figs.5-9"", ""Confidence"": ""High"", ""Recovery_Status"": ""VERIFIED""}, {""Paper_ID"": ""P011"", ""DOI"": ""10.1016/j.jallcom.2023.170225"", ""ML_Condition_ID"": ""P011_MC_A10_298K"", ""Observation_ID"": ""P011_OBS_A10_298K_condition"", ""Feature_Name"": ""Feedstock_Composition_at_pct"", ""Recovered_Value"": ""Fe49.2Mn31.4Co9.4Cr10.0"", ""Units"": ""at.%"", ""Evidence_Type"": ""VERIFIED_WORKBOOK"", ""Evidence_Location"": ""pp.5-7,10-11; Figs.5-9"", ""Confidence"": ""High"", ""Recovery_Status"": ""VERIFIED""}, {""Paper_ID"": ""P011"", ""DOI"": ""10.1016/j.jallcom.2023.170225"", ""ML_Condition_ID"": ""P011_MC_A10_298K"", ""Observation_ID"": ""P011_OBS_A10_298K_condition"", ""Feature_Name"": ""Local_EDS_Composition_at_pct"", ""Recovered_Value"": ""Fe49.5Mn29.6Co10.5Cr10.4"", ""Units"": ""at.%"", ""Evidence_Type"": ""VERIFIED_WORKBOOK"", ""Evidence_Location"": ""pp.5-7,10-11; Figs.5-9"", ""Confidence"": ""High"", ""Recovery_Status"": ""VERIFIED""}, {""Paper_ID"": ""P011"", ""DOI"": ""10.1016/j.jallcom.2023.170225"", ""ML_Condition_ID"": ""P011_MC_A10_298K"", ""Observation_ID"": ""P011_OBS_A10_298K_condition"", ""Feature_Name"": ""FCC_lattice_a_XRD_A"", ""Recovered_Value"": 3.5981, ""Units"": ""A"", ""Evidence_Type"": ""VERIFIED_WORKBOOK"", ""Evidence_Location"": ""pp.5-7,10-11; Figs.5-9"", ""Confidence"": ""High"", ""Recovery_Status"": ""VERIFIED""}, {""Paper_ID"": ""P011"", ""DOI"": ""10.1016/j.jallcom.2023.170225"", ""ML_Condition_ID"": ""P011_MC_A10_298K"", ""Observation_ID"": ""P011_OBS_A10_298K_condition"", ""Feature_Name"": ""HCP_lattice_a_XRD_A"", ""Recovered_Value"": 2.5416, ""Units"": ""A"", ""Evidence_Type"": ""VERIFIED_WORKBOOK"", ""Evidence_Location"": ""pp.5-7,10-11; Figs.5-9"", ""Confidence"": ""High"", ""Recovery_Status"": ""VERIFIED""}, {""Paper_ID"": ""P011"", ""DOI"": ""10.1016/j.jallcom.2023.170225"", ""ML_Condition_ID"": ""P011_MC_A10_298K"", ""Observation_ID"": ""P011_OBS_A10_298K_condition"", ""Feature_Name"": ""HCP_lattice_c_XRD_A"", ""Recovered_Value"": 4.0979, ""Units"": ""A"", ""Evidence_Type"": ""VERIFIED_WORKBOOK"", ""Evidence_Location"": ""pp.5-7,10-11; Figs.5-9"", ""Confidence"": ""High"", ""Recovery_Status"": ""VERIFIED""}]",,,,,,,,,,,,,,,,
P011,10.1016/j.jallcom.2023.170225,Microstructure and tensile properties of metastable Fe50Mn30Co10Cr10 high-entropy alloy prepared via powder metallurgy,P011_MC_A11_298K,,,,A11,Fe50Mn30Co10Cr10,at.% nominal; feedstock EDS retained separately,49.2,31.4,9.4,10.0,,,,,,,,,"commercial gas-atomized pre-alloy powder; SPS 1100 C/30 min, 45 MPa, vacuum 7e-3 Pa",,,,,,,1373.15,,,298.0,0.001,10.0,2.0,1.0,,,,10.15,,0.871,0.129,ANNEALING_TWIN,,,,,,,,,,,,,,,,,Condition-specific deformation mechanism not directly characterized,,,,,257.3,,708.9,,,,31.0,,,,,,,No A11-specific post-deformation mechanism analysis reported.,No A11-specific deformation-twin evidence reported.,,,p.5 Fig.5 and text,High,,,P011_scientific_evidence_recovery_VERIFIED.xlsx,P011_ML_Conditions,,,,,,,P011_MC_A11_298K,P011_MC_A11_298K,P011_OBS_A11_298K_condition,EXPERIMENTAL,INDEPENDENT_CONDITION,,0.0,HIGH,,,,,,,,,,,,,,,,,,,,,P011_SERIES01,P011_MAT_FE50MN30CO10CR10,,,P011_SERIES01,P011_MAT_FE50MN30CO10CR10,,,P011_MC_A11_298K,,,,,,,,,3.0,,,,,,,,,,,,,,,,,,,,,,,,,,,,,,,,,,,True,,,,,,,,,,,,,,,,,,,,,,P011_PS_A11,P011_FEEDSTOCK_GA01,1100.0,98.6,5.81,0.264,ANNEALING_TWIN,0.0465,45.0,30.0,0.007,,Fe49.2Mn31.4Co9.4Cr10.0,EDS,FEEDSTOCK,,,3.5964,2.5419,4.0999,,,,RECOVERED_EXACT_CONDITION,TARGETS_UNRESOLVED,,"[{""Paper_ID"": ""P011"", ""DOI"": ""10.1016/j.jallcom.2023.170225"", ""ML_Condition_ID"": ""P011_MC_A11_298K"", ""Observation_ID"": ""P011_OBS_A11_298K_condition"", ""Feature_Name"": ""Test_T_K"", ""Recovered_Value"": 298, ""Units"": ""K"", ""Evidence_Type"": ""VERIFIED_WORKBOOK"", ""Evidence_Location"": ""p.5 Fig.5 and text"", ""Confidence"": ""High"", ""Recovery_Status"": ""VERIFIED""}, {""Paper_ID"": ""P011"", ""DOI"": ""10.1016/j.jallcom.2023.170225"", ""ML_Condition_ID"": ""P011_MC_A11_298K"", ""Observation_ID"": ""P011_OBS_A11_298K_condition"", ""Feature_Name"": ""Strain_rate_s-1"", ""Recovered_Value"": 0.001, ""Units"": ""s^-1"", ""Evidence_Type"": ""VERIFIED_WORKBOOK"", ""Evidence_Location"": ""p.5 Fig.5 and text"", ""Confidence"": ""High"", ""Recovery_Status"": ""VERIFIED""}, {""Paper_ID"": ""P011"", ""DOI"": ""10.1016/j.jallcom.2023.170225"", ""ML_Condition_ID"": ""P011_MC_A11_298K"", ""Observation_ID"": ""P011_OBS_A11_298K_condition"", ""Feature_Name"": ""Initial_FCC_fraction"", ""Recovered_Value"": 0.871, ""Units"": ""fraction"", ""Evidence_Type"": ""VERIFIED_WORKBOOK"", ""Evidence_Location"": ""p.5 Fig.5 and text"", ""Confidence"": ""High"", ""Recovery_Status"": ""VERIFIED""}, {""Paper_ID"": ""P011"", ""DOI"": ""10.1016/j.jallcom.2023.170225"", ""ML_Condition_ID"": ""P011_MC_A11_298K"", ""Observation_ID"": ""P011_OBS_A11_298K_condition"", ""Feature_Name"": ""Initial_HCP_fraction"", ""Recovered_Value"": 0.129, ""Units"": ""fraction"", ""Evidence_Type"": ""VERIFIED_WORKBOOK"", ""Evidence_Location"": ""p.5 Fig.5 and text"", ""Confidence"": ""High"", ""Recovery_Status"": ""VERIFIED""}, {""Paper_ID"": ""P011"", ""DOI"": ""10.1016/j.jallcom.2023.170225"", ""ML_Condition_ID"": ""P011_MC_A11_298K"", ""Observation_ID"": ""P011_OBS_A11_298K_condition"", ""Feature_Name"": ""Grain_size_um"", ""Recovered_Value"": 10.15, ""Units"": ""um"", ""Evidence_Type"": ""VERIFIED_WORKBOOK"", ""Evidence_Location"": ""p.5 Fig.5 and text"", ""Confidence"": ""High"", ""Recovery_Status"": ""VERIFIED""}, {""Paper_ID"": ""P011"", ""DOI"": ""10.1016/j.jallcom.2023.170225"", ""ML_Condition_ID"": ""P011_MC_A11_298K"", ""Observation_ID"": ""P011_OBS_A11_298K_condition"", ""Feature_Name"": ""Effective_Grain_Size_Including_TB_PhaseBoundary_um"", ""Recovered_Value"": 5.81, ""Units"": ""um"", ""Evidence_Type"": ""VERIFIED_WORKBOOK"", ""Evidence_Location"": ""p.5 Fig.5 and text"", ""Confidence"": ""High"", ""Recovery_Status"": ""VERIFIED""}, {""Paper_ID"": ""P011"", ""DOI"": ""10.1016/j.jallcom.2023.170225"", ""ML_Condition_ID"": ""P011_MC_A11_298K"", ""Observation_ID"": ""P011_OBS_A11_298K_condition"", ""Feature_Name"": ""Relative_Density_pct"", ""Recovered_Value"": 98.6, ""Units"": ""%"", ""Evidence_Type"": ""VERIFIED_WORKBOOK"", ""Evidence_Location"": ""p.5 Fig.5 and text"", ""Confidence"": ""High"", ""Recovery_Status"": ""VERIFIED""}, {""Paper_ID"": ""P011"", ""DOI"": ""10.1016/j.jallcom.2023.170225"", ""ML_Condition_ID"": ""P011_MC_A11_298K"", ""Observation_ID"": ""P011_OBS_A11_298K_condition"", ""Feature_Name"": ""YS_MPa"", ""Recovered_Value"": 257.3, ""Units"": ""MPa"", ""Evidence_Type"": ""VERIFIED_WORKBOOK"", ""Evidence_Location"": ""p.5 Fig.5 and text"", ""Confidence"": ""High"", ""Recovery_Status"": ""VERIFIED""}, {""Paper_ID"": ""P011"", ""DOI"": ""10.1016/j.jallcom.2023.170225"", ""ML_Condition_ID"": ""P011_MC_A11_298K"", ""Observation_ID"": ""P011_OBS_A11_298K_condition"", ""Feature_Name"": ""UTS_MPa"", ""Recovered_Value"": 708.9, ""Units"": ""MPa"", ""Evidence_Type"": ""VERIFIED_WORKBOOK"", ""Evidence_Location"": ""p.5 Fig.5 and text"", ""Confidence"": ""High"", ""Recovery_Status"": ""VERIFIED""}, {""Paper_ID"": ""P011"", ""DOI"": ""10.1016/j.jallcom.2023.170225"", ""ML_Condition_ID"": ""P011_MC_A11_298K"", ""Observation_ID"": ""P011_OBS_A11_298K_condition"", ""Feature_Name"": ""Uniform_elongation_pct"", ""Recovered_Value"": 31.0, ""Units"": ""%"", ""Evidence_Type"": ""VERIFIED_WORKBOOK"", ""Evidence_Location"": ""p.5 Fig.5 and text"", ""Confidence"": ""High"", ""Recovery_Status"": ""VERIFIED""}, {""Paper_ID"": ""P011"", ""DOI"": ""10.1016/j.jallcom.2023.170225"", ""ML_Condition_ID"": ""P011_MC_A11_298K"", ""Observation_ID"": ""P011_OBS_A11_298K_condition"", ""Feature_Name"": ""Initial_Sigma3_TB_fraction"", ""Recovered_Value"": 0.264, ""Units"": ""fraction"", ""Evidence_Type"": ""VERIFIED_WORKBOOK"", ""Evidence_Location"": ""p.5 Fig.5 and text"", ""Confidence"": ""High"", ""Recovery_Status"": ""VERIFIED""}, {""Paper_ID"": ""P011"", ""DOI"": ""10.1016/j.jallcom.2023.170225"", ""ML_Condition_ID"": ""P011_MC_A11_298K"", ""Observation_ID"": ""P011_OBS_A11_298K_condition"", ""Feature_Name"": ""Initial_Twin_Type"", ""Recovered_Value"": ""ANNEALING_TWIN"", ""Units"": ""categorical"", ""Evidence_Type"": ""VERIFIED_WORKBOOK"", ""Evidence_Location"": ""p.5 Fig.5 and text"", ""Confidence"": ""High"", ""Recovery_Status"": ""VERIFIED""}, {""Paper_ID"": ""P011"", ""DOI"": ""10.1016/j.jallcom.2023.170225"", ""ML_Condition_ID"": ""P011_MC_A11_298K"", ""Observation_ID"": ""P011_OBS_A11_298K_condition"", ""Feature_Name"": ""Mn_Oxide_Area_Fraction"", ""Recovered_Value"": 0.0465, ""Units"": ""fraction"", ""Evidence_Type"": ""VERIFIED_WORKBOOK"", ""Evidence_Location"": ""p.5 Fig.5 and text"", ""Confidence"": ""High"", ""Recovery_Status"": ""VERIFIED""}, {""Paper_ID"": ""P011"", ""DOI"": ""10.1016/j.jallcom.2023.170225"", ""ML_Condition_ID"": ""P011_MC_A11_298K"", ""Observation_ID"": ""P011_OBS_A11_298K_condition"", ""Feature_Name"": ""Feedstock_Composition_at_pct"", ""Recovered_Value"": ""Fe49.2Mn31.4Co9.4Cr10.0"", ""Units"": ""at.%"", ""Evidence_Type"": ""VERIFIED_WORKBOOK"", ""Evidence_Location"": ""p.5 Fig.5 and text"", ""Confidence"": ""High"", ""Recovery_Status"": ""VERIFIED""}, {""Paper_ID"": ""P011"", ""DOI"": ""10.1016/j.jallcom.2023.170225"", ""ML_Condition_ID"": ""P011_MC_A11_298K"", ""Observation_ID"": ""P011_OBS_A11_298K_condition"", ""Feature_Name"": ""FCC_lattice_a_XRD_A"", ""Recovered_Value"": 3.5964, ""Units"": ""A"", ""Evidence_Type"": ""VERIFIED_WORKBOOK"", ""Evidence_Location"": ""p.5 Fig.5 and text"", ""Confidence"": ""High"", ""Recovery_Status"": ""VERIFIED""}, {""Paper_ID"": ""P011"", ""DOI"": ""10.1016/j.jallcom.2023.170225"", ""ML_Condition_ID"": ""P011_MC_A11_298K"", ""Observation_ID"": ""P011_OBS_A11_298K_condition"", ""Feature_Name"": ""HCP_lattice_a_XRD_A"", ""Recovered_Value"": 2.5419, ""Units"": ""A"", ""Evidence_Type"": ""VERIFIED_WORKBOOK"", ""Evidence_Location"": ""p.5 Fig.5 and text"", ""Confidence"": ""High"", ""Recovery_Status"": ""VERIFIED""}, {""Paper_ID"": ""P011"", ""DOI"": ""10.1016/j.jallcom.2023.170225"", ""ML_Condition_ID"": ""P011_MC_A11_298K"", ""Observation_ID"": ""P011_OBS_A11_298K_condition"", ""Feature_Name"": ""HCP_lattice_c_XRD_A"", ""Recovered_Value"": 4.0999, ""Units"": ""A"", ""Evidence_Type"": ""VERIFIED_WORKBOOK"", ""Evidence_Location"": ""p.5 Fig.5 and text"", ""Confidence"": ""High"", ""Recovery_Status"": ""VERIFIED""}]",,,,,,,,,,,,,,,,
