Repository: abolghasemkazemi/ATI_ML_Project

# Processed pilot data

This directory is reserved for validated, versioned outputs derived from raw
sources. The pilot infrastructure adds no extracted records, datasets, labels,
or scientific values.

Every future artifact must:

- identify its input paper and condition records;
- retain original reported values alongside any harmonized representation;
- distinguish experimental measurements from calculated descriptors;
- carry field-level source or calculation provenance;
- preserve parent-study, condition, replicate, and repeated-stage relationships;
- document validation status, schema version, creation method, and correction
  history; and

File: data/processed/master_19papers_recovery_v7.csv (part 8 of 10)
P011,10.1016/j.jallcom.2023.170225,Microstructure and tensile properties of metastable Fe50Mn30Co10Cr10 high-entropy alloy prepared via powder metallurgy,P011_MC_A10_77K,,,,A10,Fe50Mn30Co10Cr10,at.% nominal; feedstock EDS retained separately,49.2,31.4,9.4,10.0,,,,,,,,,"commercial gas-atomized pre-alloy powder; SPS 1000 C/30 min, 45 MPa, vacuum 7e-3 Pa",,,,,,,1273.15,,,77.0,0.001,10.0,2.0,1.0,,,,6.91,,0.961,0.047,ANNEALING_TWIN,,,,,,,,,,,,,,1.0,,,TRIP-dominant with dislocation slip and detwinning; no deformation twinning activated,,,,,489.7,,1107.3,,,,25.5,,,,,,,HCP rises from 4.7% initially to 52.6% at fracture; TRIP is stronger than at 298 K.,Paper explicitly states only deformation-induced phase transformation occurred at 77 K without activation of DTs/nanotwins.,,,"pp.6-7,10-11; Figs.6-10",High,,,P011_scientific_evidence_recovery_VERIFIED.xlsx,P011_ML_Conditions,,,,,,,P011_MC_A10_77K,P011_MC_A10_77K,P011_OBS_A10_77K_condition,EXPERIMENTAL,INDEPENDENT_CONDITION,,0.0,HIGH,,,,,,,,,,,1.0,0.0,,,,,,,1.0,0.0,P011_SERIES01,P011_MAT_FE50MN30CO10CR10,,,P011_SERIES01,P011_MAT_FE50MN30CO10CR10,,,P011_MC_A10_77K,,,,,,,,,3.0,,,,,,,,,,,,,,,,,,,,,,,,,,,,,,,,,,,True,,,,,,,,,,,,,,,,,,,,,,P011_PS_A10,P011_FEEDSTOCK_GA01,1000.0,98.1,4.1,0.215,ANNEALING_TWIN,0.0368,45.0,30.0,0.007,1.0,Fe49.2Mn31.4Co9.4Cr10.0,EDS,FEEDSTOCK,Fe49.5Mn29.6Co10.5Cr10.4,LOCAL_OR_SCANNED_REGION_EDS,3.5981,2.5416,4.0979,,,,RECOVERED_EXACT_CONDITION,VERIFIED_JOINT,EXPLICIT_NEGATIVE_DIRECT_TEM,"[{""Paper_ID"": ""P011"", ""DOI"": ""10.1016/j.jallcom.2023.170225"", ""ML_Condition_ID"": ""P011_MC_A10_77K"", ""Observation_ID"": ""P011_OBS_A10_77K_condition"", ""Feature_Name"": ""Test_T_K"", ""Recovered_Value"": 77, ""Units"": ""K"", ""Evidence_Type"": ""VERIFIED_WORKBOOK"", ""Evidence_Location"": ""pp.6-7,10-11; Figs.6-10"", ""Confidence"": ""High"", ""Recovery_Status"": ""VERIFIED""}, {""Paper_ID"": ""P011"", ""DOI"": ""10.1016/j.jallcom.2023.170225"", ""ML_Condition_ID"": ""P011_MC_A10_77K"", ""Observation_ID"": ""P011_OBS_A10_77K_condition"", ""Feature_Name"": ""Strain_rate_s-1"", ""Recovered_Value"": 0.001, ""Units"": ""s^-1"", ""Evidence_Type"": ""VERIFIED_WORKBOOK"", ""Evidence_Location"": ""pp.6-7,10-11; Figs.6-10"", ""Confidence"": ""High"", ""Recovery_Status"": ""VERIFIED""}, {""Paper_ID"": ""P011"", ""DOI"": ""10.1016/j.jallcom.2023.170225"", ""ML_Condition_ID"": ""P011_MC_A10_77K"", ""Observation_ID"": ""P011_OBS_A10_77K_condition"", ""Feature_Name"": ""Initial_FCC_fraction"", ""Recovered_Value"": 0.961, ""Units"": ""fraction"", ""Evidence_Type"": ""VERIFIED_WORKBOOK"", ""Evidence_Location"": ""pp.6-7,10-11; Figs.6-10"", ""Confidence"": ""High"", ""Recovery_Status"": ""VERIFIED""}, {""Paper_ID"": ""P011"", ""DOI"": ""10.1016/j.jallcom.2023.170225"", ""ML_Condition_ID"": ""P011_MC_A10_77K"", ""Observation_ID"": ""P011_OBS_A10_77K_condition"", ""Feature_Name"": ""Initial_HCP_fraction"", ""Recovered_Value"": 0.047, ""Units"": ""fraction"", ""Evidence_Type"": ""VERIFIED_WORKBOOK"", ""Evidence_Location"": ""pp.6-7,10-11; Figs.6-10"", ""Confidence"": ""High"", ""Recovery_Status"": ""VERIFIED""}, {""Paper_ID"": ""P011"", ""DOI"": ""10.1016/j.jallcom.2023.170225"", ""ML_Condition_ID"": ""P011_MC_A10_77K"", ""Observation_ID"": ""P011_OBS_A10_77K_condition"", ""Feature_Name"": ""Grain_size_um"", ""Recovered_Value"": 6.91, ""Units"": ""um"", ""Evidence_Type"": ""VERIFIED_WORKBOOK"", ""Evidence_Location"": ""pp.6-7,10-11; Figs.6-10"", ""Confidence"": ""High"", ""Recovery_Status"": ""VERIFIED""}, {""Paper_ID"": ""P011"", ""DOI"": ""10.1016/j.jallcom.2023.170225"", ""ML_Condition_ID"": ""P011_MC_A10_77K"", ""Observation_ID"": ""P011_OBS_A10_77K_condition"", ""Feature_Name"": ""Effective_Grain_Size_Including_TB_PhaseBoundary_um"", ""Recovered_Value"": 4.1, ""Units"": ""um"", ""Evidence_Type"": ""VERIFIED_WORKBOOK"", ""Evidence_Location"": ""pp.6-7,10-11; Figs.6-10"", ""Confidence"": ""High"", ""Recovery_Status"": ""VERIFIED""}, {""Paper_ID"": ""P011"", ""DOI"": ""10.1016/j.jallcom.2023.170225"", ""ML_Condition_ID"": ""P011_MC_A10_77K"", ""Observation_ID"": ""P011_OBS_A10_77K_condition"", ""Feature_Name"": ""Relative_Density_pct"", ""Recovered_Value"": 98.1, ""Units"": ""%"", ""Evidence_Type"": ""VERIFIED_WORKBOOK"", ""Evidence_Location"": ""pp.6-7,10-11; Figs.6-10"", ""Confidence"": ""High"", ""Recovery_Status"": ""VERIFIED""}, {""Paper_ID"": ""P011"", ""DOI"": ""10.1016/j.jallcom.2023.170225"", ""ML_Condition_ID"": ""P011_MC_A10_77K"", ""Observation_ID"": ""P011_OBS_A10_77K_condition"", ""Feature_Name"": ""YS_MPa"", ""Recovered_Value"": 489.7, ""Units"": ""MPa"", ""Evidence_Type"": ""VERIFIED_WORKBOOK"", ""Evidence_Location"": ""pp.6-7,10-11; Figs.6-10"", ""Confidence"": ""High"", ""Recovery_Status"": ""VERIFIED""}, {""Paper_ID"": ""P011"", ""DOI"": ""10.1016/j.jallcom.2023.170225"", ""ML_Condition_ID"": ""P011_MC_A10_77K"", ""Observation_ID"": ""P011_OBS_A10_77K_condition"", ""Feature_Name"": ""UTS_MPa"", ""Recovered_Value"": 1107.3, ""Units"": ""MPa"", ""Evidence_Type"": ""VERIFIED_WORKBOOK"", ""Evidence_Location"": ""pp.6-7,10-11; Figs.6-10"", ""Confidence"": ""High"", ""Recovery_Status"": ""VERIFIED""}, {""Paper_ID"": ""P011"", ""DOI"": ""10.1016/j.jallcom.2023.170225"", ""ML_Condition_ID"": ""P011_MC_A10_77K"", ""Observation_ID"": ""P011_OBS_A10_77K_condition"", ""Feature_Name"": ""Uniform_elongation_pct"", ""Recovered_Value"": 25.5, ""Units"": ""%"", ""Evidence_Type"": ""VERIFIED_WORKBOOK"", ""Evidence_Location"": ""pp.6-7,10-11; Figs.6-10"", ""Confidence"": ""High"", ""Recovery_Status"": ""VERIFIED""}, {""Paper_ID"": ""P011"", ""DOI"": ""10.1016/j.jallcom.2023.170225"", ""ML_Condition_ID"": ""P011_MC_A10_77K"", ""Observation_ID"": ""P011_OBS_A10_77K_condition"", ""Feature_Name"": ""Effective_TRIP"", ""Recovered_Value"": 1.0, ""Units"": ""binary"", ""Evidence_Type"": ""VERIFIED_WORKBOOK"", ""Evidence_Location"": ""pp.6-7,10-11; Figs.6-10"", ""Confidence"": ""High"", ""Recovery_Status"": ""VERIFIED""}, {""Paper_ID"": ""P011"", ""DOI"": ""10.1016/j.jallcom.2023.170225"", ""ML_Condition_ID"": ""P011_MC_A10_77K"", ""Observation_ID"": ""P011_OBS_A10_77K_condition"", ""Feature_Name"": ""Effective_TWIP"", ""Recovered_Value"": 0.0, ""Units"": ""binary"", ""Evidence_Type"": ""VERIFIED_WORKBOOK"", ""Evidence_Location"": ""pp.6-7,10-11; Figs.6-10"", ""Confidence"": ""High"", ""Recovery_Status"": ""VERIFIED""}, {""Paper_ID"": ""P011"", ""DOI"": ""10.1016/j.jallcom.2023.170225"", ""ML_Condition_ID"": ""P011_MC_A10_77K"", ""Observation_ID"": ""P011_OBS_A10_77K_condition"", ""Feature_Name"": ""Slip"", ""Recovered_Value"": 1.0, ""Units"": ""binary"", ""Evidence_Type"": ""VERIFIED_WORKBOOK"", ""Evidence_Location"": ""pp.6-7,10-11; Figs.6-10"", ""Confidence"": ""High"", ""Recovery_Status"": ""VERIFIED""}, {""Paper_ID"": ""P011"", ""DOI"": ""10.1016/j.jallcom.2023.170225"", ""ML_Condition_ID"": ""P011_MC_A10_77K"", ""Observation_ID"": ""P011_OBS_A10_77K_condition"", ""Feature_Name"": ""Detwinning"", ""Recovered_Value"": 1.0, ""Units"": ""binary"", ""Evidence_Type"": ""VERIFIED_WORKBOOK"", ""Evidence_Location"": ""pp.6-7,10-11; Figs.6-10"", ""Confidence"": ""High"", ""Recovery_Status"": ""VERIFIED""}, {""Paper_ID"": ""P011"", ""DOI"": ""10.1016/j.jallcom.2023.170225"", ""ML_Condition_ID"": ""P011_MC_A10_77K"", ""Observation_ID"": ""P011_OBS_A10_77K_condition"", ""Feature_Name"": ""Initial_Sigma3_TB_fraction"", ""Recovered_Value"": 0.215, ""Units"": ""fraction"", ""Evidence_Type"": ""VERIFIED_WORKBOOK"", ""Evidence_Location"": ""pp.6-7,10-11; Figs.6-10"", ""Confidence"": ""High"", ""Recovery_Status"": ""VERIFIED""}, {""Paper_ID"": ""P011"", ""DOI"": ""10.1016/j.jallcom.2023.170225"", ""ML_Condition_ID"": ""P011_MC_A10_77K"", ""Observation_ID"": ""P011_OBS_A10_77K_condition"", ""Feature_Name"": ""Initial_Twin_Type"", ""Recovered_Value"": ""ANNEALING_TWIN"", ""Units"": ""categorical"", ""Evidence_Type"": ""VERIFIED_WORKBOOK"", ""Evidence_Location"": ""pp.6-7,10-11; Figs.6-10"", ""Confidence"": ""High"", ""Recovery_Status"": ""VERIFIED""}, {""Paper_ID"": ""P011"", ""DOI"": ""10.1016/j.jallcom.2023.170225"", ""ML_Condition_ID"": ""P011_MC_A10_77K"", ""Observation_ID"": ""P011_OBS_A10_77K_condition"", ""Feature_Name"": ""Mn_Oxide_Area_Fraction"", ""Recovered_Value"": 0.0368, ""Units"": ""fraction"", ""Evidence_Type"": ""VERIFIED_WORKBOOK"", ""Evidence_Location"": ""pp.6-7,10-11; Figs.6-10"", ""Confidence"": ""High"", ""Recovery_Status"": ""VERIFIED""}, {""Paper_ID"": ""P011"", ""DOI"": ""10.1016/j.jallcom.2023.170225"", ""ML_Condition_ID"": ""P011_MC_A10_77K"", ""Observation_ID"": ""P011_OBS_A10_77K_condition"", ""Feature_Name"": ""Feedstock_Composition_at_pct"", ""Recovered_Value"": ""Fe49.2Mn31.4Co9.4Cr10.0"", ""Units"": ""at.%"", ""Evidence_Type"": ""VERIFIED_WORKBOOK"", ""Evidence_Location"": ""pp.6-7,10-11; Figs.6-10"", ""Confidence"": ""High"", ""Recovery_Status"": ""VERIFIED""}, {""Paper_ID"": ""P011"", ""DOI"": ""10.1016/j.jallcom.2023.170225"", ""ML_Condition_ID"": ""P011_MC_A10_77K"", ""Observation_ID"": ""P011_OBS_A10_77K_condition"", ""Feature_Name"": ""Local_EDS_Composition_at_pct"", ""Recovered_Value"": ""Fe49.5Mn29.6Co10.5Cr10.4"", ""Units"": ""at.%"", ""Evidence_Type"": ""VERIFIED_WORKBOOK"", ""Evidence_Location"": ""pp.6-7,10-11; Figs.6-10"", ""Confidence"": ""High"", ""Recovery_Status"": ""VERIFIED""}, {""Paper_ID"": ""P011"", ""DOI"": ""10.1016/j.jallcom.2023.170225"", ""ML_Condition_ID"": ""P011_MC_A10_77K"", ""Observation_ID"": ""P011_OBS_A10_77K_condition"", ""Feature_Name"": ""FCC_lattice_a_XRD_A"", ""Recovered_Value"": 3.5981, ""Units"": ""A"", ""Evidence_Type"": ""VERIFIED_WORKBOOK"", ""Evidence_Location"": ""pp.6-7,10-11; Figs.6-10"", ""Confidence"": ""High"", ""Recovery_Status"": ""VERIFIED""}, {""Paper_ID"": ""P011"", ""DOI"": ""10.1016/j.jallcom.2023.170225"", ""ML_Condition_ID"": ""P011_MC_A10_77K"", ""Observation_ID"": ""P011_OBS_A10_77K_condition"", ""Feature_Name"": ""HCP_lattice_a_XRD_A"", ""Recovered_Value"": 2.5416, ""Units"": ""A"", ""Evidence_Type"": ""VERIFIED_WORKBOOK"", ""Evidence_Location"": ""pp.6-7,10-11; Figs.6-10"", ""Confidence"": ""High"", ""Recovery_Status"": ""VERIFIED""}, {""Paper_ID"": ""P011"", ""DOI"": ""10.1016/j.jallcom.2023.170225"", ""ML_Condition_ID"": ""P011_MC_A10_77K"", ""Observation_ID"": ""P011_OBS_A10_77K_condition"", ""Feature_Name"": ""HCP_lattice_c_XRD_A"", ""Recovered_Value"": 4.0979, ""Units"": ""A"", ""Evidence_Type"": ""VERIFIED_WORKBOOK"", ""Evidence_Location"": ""pp.6-7,10-11; Figs.6-10"", ""Confidence"": ""High"", ""Recovery_Status"": ""VERIFIED""}]",,,,,,,,,,,,,,,,
P011,10.1016/j.jallcom.2023.170225,Microstructure and tensile properties of metastable Fe50Mn30Co10Cr10 high-entropy alloy prepared via powder metallurgy,P011_OBS_A10_298_eps0,,,,A10,,,,,,,,,,,,,,,,,,,,,,,,,298.0,,,,,,,Initial,,,,,,,,,,,,,,,,,,,,,,,0.047,0.215,,,,,,,,,,,,,,,,,,,,Fig.4b1; Fig.8,High,,,P011_scientific_evidence_recovery_VERIFIED.xlsx,P011_Stage_Observations,,,,,,,P011_MC_A10_298K,,P011_OBS_A10_298_eps0,EXPERIMENTAL,REPEATED_STAGE,P011_OBS_A10_298_eps0,,HIGH,,,,,,,,,,,,,,,,,,,,,P011_SERIES01,P011_MAT_FE50MN30CO10CR10,,,P011_SERIES01,P011_MAT_FE50MN30CO10CR10,,,P011_MC_A10_298K,,,,,,,,,,,,,,,,,,,,,,,,,,,,,,,,,,,,,,,,,,,,False,,,,,,,,,,,,,,,,,,,,,,P011_PS_A10,P011_FEEDSTOCK_GA01,,,,,ANNEALING_TWIN,,,,,,,,,,,,,,,,,RECOVERED_STAGE_CHILD,,,,,,,,,,,,,,,,,,,
P011,10.1016/j.jallcom.2023.170225,Microstructure and tensile properties of metastable Fe50Mn30Co10Cr10 high-entropy alloy prepared via powder metallurgy,P011_OBS_A10_298_eps15,,,,A10,,,,,,,,,,,,,,,,,,,,,,,,,298.0,,,,,,,Interrupted tensile,,,,,,,,,,,,,,,,,,,1.0,,,,,0.034,,,,,,,,,,,,,,,,,,,,Fig.7a; Fig.8; p.6,High,,,P011_scientific_evidence_recovery_VERIFIED.xlsx,P011_Stage_Observations,,,,,,,P011_MC_A10_298K,,P011_OBS_A10_298_eps15,EXPERIMENTAL,REPEATED_STAGE,P011_OBS_A10_298_eps15,,HIGH,,,,,,,,,,,1.0,,,,,,,,1.0,,P011_SERIES01,P011_MAT_FE50MN30CO10CR10,,,P011_SERIES01,P011_MAT_FE50MN30CO10CR10,,,P011_MC_A10_298K,,,,,,,,,,,,,,,,,,,,,,,,,,,,,,,,,,,,,,,,,,,,False,,,,,,,,,,,,,,,,,,,,,,P011_PS_A10,P011_FEEDSTOCK_GA01,,,,,ANNEALING_TWIN,,,,,1.0,,,,,,,,,1.05,,,RECOVERED_STAGE_CHILD,,,,,,,,,,,,,,,,,,,
P011,10.1016/j.jallcom.2023.170225,Microstructure and tensile properties of metastable Fe50Mn30Co10Cr10 high-entropy alloy prepared via powder metallurgy,P011_OBS_A10_298_fracture,,,,A10,,,,,,,,,,,,,,,,,,,,,,,,,298.0,,,,,,,Fracture (~29% engineering strain in schematic),,,,,,,,,,,,,,,,,,,1.0,,,,0.421,0.016,,,,,,,,,,,,,,,,,,,,Figs.7-9; pp.6-7,High,,,P011_scientific_evidence_recovery_VERIFIED.xlsx,P011_Stage_Observations,,,,,,,P011_MC_A10_298K,,P011_OBS_A10_298_fracture,EXPERIMENTAL,REPEATED_STAGE,P011_OBS_A10_298_fracture,,HIGH,,,,,,,,,,,1.0,1.0,,,,,,,1.0,1.0,P011_SERIES01,P011_MAT_FE50MN30CO10CR10,,,P011_SERIES01,P011_MAT_FE50MN30CO10CR10,,,P011_MC_A10_298K,,,,,,,,,,,,,,,,,,,,,,,,,,,,,,,,,,,,,,,,,,,,False,,,,,,,,,,,,,,,,,,,,,,P011_PS_A10,P011_FEEDSTOCK_GA01,,,,,ANNEALING_TWIN,,,,,1.0,,,,,,,,,1.84,10.0,4.0,RECOVERED_STAGE_CHILD,,,,,,,,,,,,,,,,,,,
P011,10.1016/j.jallcom.2023.170225,Microstructure and tensile properties of metastable Fe50Mn30Co10Cr10 high-entropy alloy prepared via powder metallurgy,P011_OBS_A10_77_eps0,,,,A10,,,,,,,,,,,,,,,,,,,,,,,,,77.0,,,,,,,Initial,,,,,,,,,,,,,,,,,,,,,,,0.047,0.215,,,,,,,,,,,,,,,,,,,,Fig.4b1; Fig.8,High,,,P011_scientific_evidence_recovery_VERIFIED.xlsx,P011_Stage_Observations,,,,,,,P011_MC_A10_77K,,P011_OBS_A10_77_eps0,EXPERIMENTAL,REPEATED_STAGE,P011_OBS_A10_77_eps0,,HIGH,,,,,,,,,,,,,,,,,,,,,P011_SERIES01,P011_MAT_FE50MN30CO10CR10,,,P011_SERIES01,P011_MAT_FE50MN30CO10CR10,,,P011_MC_A10_77K,,,,,,,,,,,,,,,,,,,,,,,,,,,,,,,,,,,,,,,,,,,,False,,,,,,,,,,,,,,,,,,,,,,P011_PS_A10,P011_FEEDSTOCK_GA01,,,,,ANNEALING_TWIN,,,,,,,,,,,,,,,,,RECOVERED_STAGE_CHILD,,,,,,,,,,,,,,,,,,,
P011,10.1016/j.jallcom.2023.170225,Microstructure and tensile properties of metastable Fe50Mn30Co10Cr10 high-entropy alloy prepared via powder metallurgy,P011_OBS_A10_77_eps15,,,,A10,,,,,,,,,,,,,,,,,,,,,,,,,77.0,,,,,,,Interrupted tensile,,,,,,,,,,,,,,,,,,,1.0,,,,,0.039,,,,,,,,,,,,,,,,,,,,"Fig.7c; Fig.8; pp.6-7,10",High,,,P011_scientific_evidence_recovery_VERIFIED.xlsx,P011_Stage_Observations,,,,,,,P011_MC_A10_77K,,P011_OBS_A10_77_eps15,EXPERIMENTAL,REPEATED_STAGE,P011_OBS_A10_77_eps15,,HIGH,,,,,,,,,,,1.0,0.0,,,,,,,1.0,0.0,P011_SERIES01,P011_MAT_FE50MN30CO10CR10,,,P011_SERIES01,P011_MAT_FE50MN30CO10CR10,,,P011_MC_A10_77K,,,,,,,,,,,,,,,,,,,,,,,,,,,,,,,,,,,,,,,,,,,,False,,,,,,,,,,,,,,,,,,,,,,P011_PS_A10,P011_FEEDSTOCK_GA01,,,,,ANNEALING_TWIN,,,,,1.0,,,,,,,,,0.99,,,RECOVERED_STAGE_CHILD,,,,,,,,,,,,,,,,,,,
P011,10.1016/j.jallcom.2023.170225,Microstructure and tensile properties of metastable Fe50Mn30Co10Cr10 high-entropy alloy prepared via powder metallurgy,P011_OBS_A10_77_fracture,,,,A10,,,,,,,,,,,,,,,,,,,,,,,,,77.0,,,,,,,Fracture (~28% engineering strain in schematic),,,,,,,,,,,,,,,,,,,1.0,,,,0.526,0.018,,,,,,,,,,,,,,,,,,,,Figs.7-10; pp.6-7,High,,,P011_scientific_evidence_recovery_VERIFIED.xlsx,P011_Stage_Observations,,,,,,,P011_MC_A10_77K,,P011_OBS_A10_77_fracture,EXPERIMENTAL,REPEATED_STAGE,P011_OBS_A10_77_fracture,,HIGH,,,,,,,,,,,1.0,0.0,,,,,,,1.0,0.0,P011_SERIES01,P011_MAT_FE50MN30CO10CR10,,,P011_SERIES01,P011_MAT_FE50MN30CO10CR10,,,P011_MC_A10_77K,,,,,,,,,,,,,,,,,,,,,,,,,,,,,,,,,,,,,,,,,,,,False,,,,,,,,,,,,,,,,,,,,,,P011_PS_A10,P011_FEEDSTOCK_GA01,,,,,ANNEALING_TWIN,,,,,1.0,,,,,,,,,2.07,34.0,,RECOVERED_STAGE_CHILD,,,,,,,,,,,,,,,,,,,
P012,10.1016/j.jallcom.2022.165108,Effects of carbon and molybdenum on the nanostructural evolution and strength/ductility trade-off in Fe40Mn40Co10Cr10 high-entropy alloys,P012_MC_BASE_RT,,,,Base,Fe39.9Mn40.3Co10.0Cr9.8,at.% measured (nominal retained separately),39.9,40.3,10.0,9.8,,,,,,,,,arc melted under high-purity Ar; remelted 5 times; hot rolled 1170 K/60%; homogenized 1473 K/1 h in Ar; water quenched; subsequent hot/cold rolling; final cold reduction 90%; solution annealed 1420 K/2 h; water quenched,arc melting under high-purity Ar; remelted five times,1473,1,1170,60,90,1420,120,water quench,298.0,0.001,9,3.4,2,,,,54,,,0,ANNEALING_TWIN,27.0,,Thermodynamic Olson-Cohen-type calculation; CURRENT_PAPER_CALCULATED,156,Thermodynamic software; CURRENT_PAPER_CALCULATED,,,,,,,,,1,,,Slip + deformation twinning; no RT phase transformation observed,,,,,140.0,,398.0,,98.0,,,,,,,,,At true strain 0.2 EBSD phase maps show single FCC without phase transformation. This supports stage-level TRIP=0 only; later condition-wide absence is not explicitly established.,TEM at 0.1 and EBSD at 0.2/0.45 directly show deformation twins.,,,Sec.3.2 pp.5-6; Sec.3.4 pp.7-10; Conclusions p.18,High,,,P012_scientific_evidence_recovery_VERIFIED.xlsx,P012_ML_Conditions,,,,,,,P012_MC_BASE_RT,P012_MC_BASE_RT,P012_OBS_BASE_RT_condition,EXPERIMENTAL,INDEPENDENT_CONDITION,,0,HIGH,,,,,,,,,,,,1.0,,,,,,,,1.0,P012_SERIES01,P012_MAT_BASE,,,P012_SERIES01,P012_MAT_BASE,,,P012_MC_BASE_RT,,,,,,,,,,,,,,,,,,,,,,,,,,,,,,,,,,,,,,,,,,,,True,Fe40Mn40Co10Cr10,MEASURED_BULK,,,,,,single-phase FCC,DIRECT_EBSD_XRD_PHASE_IDENTITY; exact FCC fraction not numerically quantified,,,,,,,,,,,,,,,,,,0.381,ANNEALING_TWIN,,,,,,,,,,,3.625,,,,,,,,,,0.0,1.0,RECOVERED_EXACT_CONDITION,Fe39.9Mn40.3Co10.0Cr9.8,Wet chemical analysis,28,5,LATTICE_PARAMETER_ONLY; NOT_TENSILE_REPLICATES,3.4 x 2,parallel to rolling direction,,,,,TWIP_VERIFIED; TRIP_UNRESOLVED_CONDITION_LEVEL,"[{""Paper_ID"": ""P012"", ""DOI"": ""10.1016/j.jallcom.2022.165108"", ""Material_Parent_ID"": ""P012_MAT_BASE"", ""ML_Condition_ID"": ""P012_MC_BASE_RT"", ""Observation_ID"": ""P012_OBS_BASE_RT_condition"", ""Feature_Name"": ""Fe_at%"", ""Recovered_Value"": 39.9, ""Units"": ""at.%"", ""Evidence_Type"": ""VERIFIED_WORKBOOK"", ""Evidence_Location"": ""Sec.3.2 pp.5-6; Sec.3.4 pp.7-10; Conclusions p.18"", ""Confidence"": ""High"", ""Recovery_Status"": ""VERIFIED""}, {""Paper_ID"": ""P012"", ""DOI"": ""10.1016/j.jallcom.2022.165108"", ""Material_Parent_ID"": ""P012_MAT_BASE"", ""ML_Condition_ID"": ""P012_MC_BASE_RT"", ""Observation_ID"": ""P012_OBS_BASE_RT_condition"", ""Feature_Name"": ""Mn_at%"", ""Recovered_Value"": 40.3, ""Units"": ""at.%"", ""Evidence_Type"": ""VERIFIED_WORKBOOK"", ""Evidence_Location"": ""Sec.3.2 pp.5-6; Sec.3.4 pp.7-10; Conclusions p.18"", ""Confidence"": ""High"", ""Recovery_Status"": ""VERIFIED""}, {""Paper_ID"": ""P012"", ""DOI"": ""10.1016/j.jallcom.2022.165108"", ""Material_Parent_ID"": ""P012_MAT_BASE"", ""ML_Condition_ID"": ""P012_MC_BASE_RT"", ""Observation_ID"": ""P012_OBS_BASE_RT_condition"", ""Feature_Name"": ""Co_at%"", ""Recovered_Value"": 10.0, ""Units"": ""at.%"", ""Evidence_Type"": ""VERIFIED_WORKBOOK"", ""Evidence_Location"": ""Sec.3.2 pp.5-6; Sec.3.4 pp.7-10; Conclusions p.18"", ""Confidence"": ""High"", ""Recovery_Status"": ""VERIFIED""}, {""Paper_ID"": ""P012"", ""DOI"": ""10.1016/j.jallcom.2022.165108"", ""Material_Parent_ID"": ""P012_MAT_BASE"", ""ML_Condition_ID"": ""P012_MC_BASE_RT"", ""Observation_ID"": ""P012_OBS_BASE_RT_condition"", ""Feature_Name"": ""Cr_at%"", ""Recovered_Value"": 9.8, ""Units"": ""at.%"", ""Evidence_Type"": ""VERIFIED_WORKBOOK"", ""Evidence_Location"": ""Sec.3.2 pp.5-6; Sec.3.4 pp.7-10; Conclusions p.18"", ""Confidence"": ""High"", ""Recovery_Status"": ""VERIFIED""}, {""Paper_ID"": ""P012"", ""DOI"": ""10.1016/j.jallcom.2022.165108"", ""Material_Parent_ID"": ""P012_MAT_BASE"", ""ML_Condition_ID"": ""P012_MC_BASE_RT"", ""Observation_ID"": ""P012_OBS_BASE_RT_condition"", ""Feature_Name"": ""SFE_mJ_m2"", ""Recovered_Value"": 27.0, ""Units"": ""mJ/m2"", ""Evidence_Type"": ""VERIFIED_WORKBOOK"", ""Evidence_Location"": ""Sec.3.2 pp.5-6; Sec.3.4 pp.7-10; Conclusions p.18"", ""Confidence"": ""High"", ""Recovery_Status"": ""VERIFIED""}, {""Paper_ID"": ""P012"", ""DOI"": ""10.1016/j.jallcom.2022.165108"", ""Material_Parent_ID"": ""P012_MAT_BASE"", ""ML_Condition_ID"": ""P012_MC_BASE_RT"", ""Observation_ID"": ""P012_OBS_BASE_RT_condition"", ""Feature_Name"": ""DeltaG_FCC_HCP_J_mol"", ""Recovered_Value"": 156, ""Units"": ""J/mol"", ""Evidence_Type"": ""VERIFIED_WORKBOOK"", ""Evidence_Location"": ""Sec.3.2 pp.5-6; Sec.3.4 pp.7-10; Conclusions p.18"", ""Confidence"": ""High"", ""Recovery_Status"": ""VERIFIED""}, {""Paper_ID"": ""P012"", ""DOI"": ""10.1016/j.jallcom.2022.165108"", ""Material_Parent_ID"": ""P012_MAT_BASE"", ""ML_Condition_ID"": ""P012_MC_BASE_RT"", ""Observation_ID"": ""P012_OBS_BASE_RT_condition"", ""Feature_Name"": ""YS_MPa"", ""Recovered_Value"": 140.0, ""Units"": ""MPa"", ""Evidence_Type"": ""VERIFIED_WORKBOOK"", ""Evidence_Location"": ""Sec.3.2 pp.5-6; Sec.3.4 pp.7-10; Conclusions p.18"", ""Confidence"": ""High"", ""Recovery_Status"": ""VERIFIED""}, {""Paper_ID"": ""P012"", ""DOI"": ""10.1016/j.jallcom.2022.165108"", ""Material_Parent_ID"": ""P012_MAT_BASE"", ""ML_Condition_ID"": ""P012_MC_BASE_RT"", ""Observation_ID"": ""P012_OBS_BASE_RT_condition"", ""Feature_Name"": ""UTS_MPa"", ""Recovered_Value"": 398.0, ""Units"": ""MPa"", ""Evidence_Type"": ""VERIFIED_WORKBOOK"", ""Evidence_Location"": ""Sec.3.2 pp.5-6; Sec.3.4 pp.7-10; Conclusions p.18"", ""Confidence"": ""High"", ""Recovery_Status"": ""VERIFIED""}, {""Paper_ID"": ""P012"", ""DOI"": ""10.1016/j.jallcom.2022.165108"", ""Material_Parent_ID"": ""P012_MAT_BASE"", ""ML_Condition_ID"": ""P012_MC_BASE_RT"", ""Observation_ID"": ""P012_OBS_BASE_RT_condition"", ""Feature_Name"": ""Elongation_pct"", ""Recovered_Value"": 98.0, ""Units"": ""%"", ""Evidence_Type"": ""VERIFIED_WORKBOOK"", ""Evidence_Location"": ""Sec.3.2 pp.5-6; Sec.3.4 pp.7-10; Conclusions p.18"", ""Confidence"": ""High"", ""Recovery_Status"": ""VERIFIED""}, {""Paper_ID"": ""P012"", ""DOI"": ""10.1016/j.jallcom.2022.165108"", ""Material_Parent_ID"": ""P012_MAT_BASE"", ""ML_Condition_ID"": ""P012_MC_BASE_RT"", ""Observation_ID"": ""P012_OBS_BASE_RT_condition"", ""Feature_Name"": ""Initial_HCP_fraction"", ""Recovered_Value"": 0, ""Units"": ""fraction"", ""Evidence_Type"": ""VERIFIED_WORKBOOK"", ""Evidence_Location"": ""Sec.3.2 pp.5-6; Sec.3.4 pp.7-10; Conclusions p.18"", ""Confidence"": ""High"", ""Recovery_Status"": ""VERIFIED""}, {""Paper_ID"": ""P012"", ""DOI"": ""10.1016/j.jallcom.2022.165108"", ""Material_Parent_ID"": ""P012_MAT_BASE"", ""ML_Condition_ID"": ""P012_MC_BASE_RT"", ""Observation_ID"": ""P012_OBS_BASE_RT_condition"", ""Feature_Name"": ""Initial_Sigma3_TB_fraction"", ""Recovered_Value"": 0.381, ""Units"": ""fraction"", ""Evidence_Type"": ""VERIFIED_WORKBOOK"", ""Evidence_Location"": ""Sec.3.2 pp.5-6; Sec.3.4 pp.7-10; Conclusions p.18"", ""Confidence"": ""High"", ""Recovery_Status"": ""VERIFIED""}, {""Paper_ID"": ""P012"", ""DOI"": ""10.1016/j.jallcom.2022.165108"", ""Material_Parent_ID"": ""P012_MAT_BASE"", ""ML_Condition_ID"": ""P012_MC_BASE_RT"", ""Observation_ID"": ""P012_OBS_BASE_RT_condition"", ""Feature_Name"": ""Grain_size_um"", ""Recovered_Value"": ""54"", ""Units"": ""um"", ""Evidence_Type"": ""VERIFIED_WORKBOOK"", ""Evidence_Location"": ""Sec.3.2 pp.5-6; Sec.3.4 pp.7-10; Conclusions p.18"", ""Confidence"": ""High"", ""Recovery_Status"": ""VERIFIED""}, {""Paper_ID"": ""P012"", ""DOI"": ""10.1016/j.jallcom.2022.165108"", ""Material_Parent_ID"": ""P012_MAT_BASE"", ""ML_Condition_ID"": ""P012_MC_BASE_RT"", ""Observation_ID"": ""P012_OBS_BASE_RT_condition"", ""Feature_Name"": ""Grain_Size_Including_TB_as_HAB_um"", ""Recovered_Value"": ""28"", ""Units"": ""um"", ""Evidence_Type"": ""VERIFIED_WORKBOOK"", ""Evidence_Location"": ""Sec.3.2 pp.5-6; Sec.3.4 pp.7-10; Conclusions p.18"", ""Confidence"": ""High"", ""Recovery_Status"": ""VERIFIED""}, {""Paper_ID"": ""P012"", ""DOI"": ""10.1016/j.jallcom.2022.165108"", ""Material_Parent_ID"": ""P012_MAT_BASE"", ""ML_Condition_ID"": ""P012_MC_BASE_RT"", ""Observation_ID"": ""P012_OBS_BASE_RT_condition"", ""Feature_Name"": ""FCC_lattice_a_XRD_A"", ""Recovered_Value"": 3.625, ""Units"": ""A"", ""Evidence_Type"": ""VERIFIED_WORKBOOK"", ""Evidence_Location"": ""Sec.3.2 pp.5-6; Sec.3.4 pp.7-10; Conclusions p.18"", ""Confidence"": ""High"", ""Recovery_Status"": ""VERIFIED""}, {""Paper_ID"": ""P012"", ""DOI"": ""10.1016/j.jallcom.2022.165108"", ""Material_Parent_ID"": ""P012_MAT_BASE"", ""ML_Condition_ID"": ""P012_MC_BASE_RT"", ""Observation_ID"": ""P012_OBS_BASE_RT_condition"", ""Feature_Name"": ""Effective_TWIP"", ""Recovered_Value"": 1.0, ""Units"": ""binary"", ""Evidence_Type"": ""VERIFIED_WORKBOOK"", ""Evidence_Location"": ""Sec.3.2 pp.5-6; Sec.3.4 pp.7-10; Conclusions p.18"", ""Confidence"": ""High"", ""Recovery_Status"": ""VERIFIED""}, {""Paper_ID"": ""P012"", ""DOI"": ""10.1016/j.jallcom.2022.165108"", ""Material_Parent_ID"": ""P012_MAT_BASE"", ""ML_Condition_ID"": ""P012_MC_BASE_RT"", ""Observation_ID"": ""P012_OBS_BASE_RT_condition"", ""Feature_Name"": ""Slip"", ""Recovered_Value"": 1, ""Units"": ""binary"", ""Evidence_Type"": ""VERIFIED_WORKBOOK"", ""Evidence_Location"": ""Sec.3.2 pp.5-6; Sec.3.4 pp.7-10; Conclusions p.18"", ""Confidence"": ""High"", ""Recovery_Status"": ""VERIFIED""}]"
P012,10.1016/j.jallcom.2022.165108,Effects of carbon and molybdenum on the nanostructural evolution and strength/ductility trade-off in Fe40Mn40Co10Cr10 high-entropy alloys,P012_MC_MO_RT,,,,Mo1.7,Fe38.3Mn40.5Co9.7Cr9.8Mo1.7,at.% measured (nominal retained separately),38.3,40.5,9.7,9.8,,,,1.7,,,,,arc melted under high-purity Ar; remelted 5 times; hot rolled 1170 K/60%; homogenized 1473 K/1 h in Ar; water quenched; subsequent hot/cold rolling; final cold reduction 90%; solution annealed 1420 K/2 h; water quenched,arc melting under high-purity Ar; remelted five times,1473,1,1170,60,90,1420,120,water quench,298.0,0.001,9,3.4,2,,,,40,,,0,ANNEALING_TWIN,24.0,,Thermodynamic Olson-Cohen-type calculation; CURRENT_PAPER_CALCULATED,109,Thermodynamic software; CURRENT_PAPER_CALCULATED,,,,,,,,,1,,,Slip + deformation twinning; hierarchical twinning at high strain,,,,,191.0,,484.0,,80.0,,,,,,,,,At true strain 0.2 the phase map remains single FCC. This is stage-specific negative evidence and is not promoted to condition-level TRIP=0.,Direct deformation twins and hierarchical twinning are observed.,,,Sec.3.2 pp.5-6; Sec.3.4 pp.7-10; Conclusions p.18,High,,,P012_scientific_evidence_recovery_VERIFIED.xlsx,P012_ML_Conditions,,,,,,,P012_MC_MO_RT,P012_MC_MO_RT,P012_OBS_MO_RT_condition,EXPERIMENTAL,INDEPENDENT_CONDITION,,0,HIGH,,,,,,,,,,,,1.0,,,,,,,,1.0,P012_SERIES01,P012_MAT_MO,,,P012_SERIES01,P012_MAT_MO,,,P012_MC_MO_RT,,,,,,,,,,,,,,,,,,,,,,,,,,,,,,,,,,,,,,,,,,,,True,Fe38.3Mn40Co10Cr10Mo1.7,MEASURED_BULK,,,,,,single-phase FCC,DIRECT_EBSD_XRD_PHASE_IDENTITY; exact FCC fraction not numerically quantified,,,,,,,,,,,,,,,,,,0.528,ANNEALING_TWIN,,,,,,,,,,,3.634,,,,,,,,,,0.0,1.0,RECOVERED_EXACT_CONDITION,Fe38.3Mn40.5Co9.7Cr9.8Mo1.7,Wet chemical analysis,26,5,LATTICE_PARAMETER_ONLY; NOT_TENSILE_REPLICATES,3.4 x 2,parallel to rolling direction,,,,,TWIP_VERIFIED; TRIP_UNRESOLVED_CONDITION_LEVEL,"[{""Paper_ID"": ""P012"", ""DOI"": ""10.1016/j.jallcom.2022.165108"", ""Material_Parent_ID"": ""P012_MAT_MO"", ""ML_Condition_ID"": ""P012_MC_MO_RT"", ""Observation_ID"": ""P012_OBS_MO_RT_condition"", ""Feature_Name"": ""Fe_at%"", ""Recovered_Value"": 38.3, ""Units"": ""at.%"", ""Evidence_Type"": ""VERIFIED_WORKBOOK"", ""Evidence_Location"": ""Sec.3.2 pp.5-6; Sec.3.4 pp.7-10; Conclusions p.18"", ""Confidence"": ""High"", ""Recovery_Status"": ""VERIFIED""}, {""Paper_ID"": ""P012"", ""DOI"": ""10.1016/j.jallcom.2022.165108"", ""Material_Parent_ID"": ""P012_MAT_MO"", ""ML_Condition_ID"": ""P012_MC_MO_RT"", ""Observation_ID"": ""P012_OBS_MO_RT_condition"", ""Feature_Name"": ""Mn_at%"", ""Recovered_Value"": 40.5, ""Units"": ""at.%"", ""Evidence_Type"": ""VERIFIED_WORKBOOK"", ""Evidence_Location"": ""Sec.3.2 pp.5-6; Sec.3.4 pp.7-10; Conclusions p.18"", ""Confidence"": ""High"", ""Recovery_Status"": ""VERIFIED""}, {""Paper_ID"": ""P012"", ""DOI"": ""10.1016/j.jallcom.2022.165108"", ""Material_Parent_ID"": ""P012_MAT_MO"", ""ML_Condition_ID"": ""P012_MC_MO_RT"", ""Observation_ID"": ""P012_OBS_MO_RT_condition"", ""Feature_Name"": ""Co_at%"", ""Recovered_Value"": 9.7, ""Units"": ""at.%"", ""Evidence_Type"": ""VERIFIED_WORKBOOK"", ""Evidence_Location"": ""Sec.3.2 pp.5-6; Sec.3.4 pp.7-10; Conclusions p.18"", ""Confidence"": ""High"", ""Recovery_Status"": ""VERIFIED""}, {""Paper_ID"": ""P012"", ""DOI"": ""10.1016/j.jallcom.2022.165108"", ""Material_Parent_ID"": ""P012_MAT_MO"", ""ML_Condition_ID"": ""P012_MC_MO_RT"", ""Observation_ID"": ""P012_OBS_MO_RT_condition"", ""Feature_Name"": ""Cr_at%"", ""Recovered_Value"": 9.8, ""Units"": ""at.%"", ""Evidence_Type"": ""VERIFIED_WORKBOOK"", ""Evidence_Location"": ""Sec.3.2 pp.5-6; Sec.3.4 pp.7-10; Conclusions p.18"", ""Confidence"": ""High"", ""Recovery_Status"": ""VERIFIED""}, {""Paper_ID"": ""P012"", ""DOI"": ""10.1016/j.jallcom.2022.165108"", ""Material_Parent_ID"": ""P012_MAT_MO"", ""ML_Condition_ID"": ""P012_MC_MO_RT"", ""Observation_ID"": ""P012_OBS_MO_RT_condition"", ""Feature_Name"": ""Mo_at%"", ""Recovered_Value"": 1.7, ""Units"": ""at.%"", ""Evidence_Type"": ""VERIFIED_WORKBOOK"", ""Evidence_Location"": ""Sec.3.2 pp.5-6; Sec.3.4 pp.7-10; Conclusions p.18"", ""Confidence"": ""High"", ""Recovery_Status"": ""VERIFIED""}, {""Paper_ID"": ""P012"", ""DOI"": ""10.1016/j.jallcom.2022.165108"", ""Material_Parent_ID"": ""P012_MAT_MO"", ""ML_Condition_ID"": ""P012_MC_MO_RT"", ""Observation_ID"": ""P012_OBS_MO_RT_condition"", ""Feature_Name"": ""SFE_mJ_m2"", ""Recovered_Value"": 24.0, ""Units"": ""mJ/m2"", ""Evidence_Type"": ""VERIFIED_WORKBOOK"", ""Evidence_Location"": ""Sec.3.2 pp.5-6; Sec.3.4 pp.7-10; Conclusions p.18"", ""Confidence"": ""High"", ""Recovery_Status"": ""VERIFIED""}, {""Paper_ID"": ""P012"", ""DOI"": ""10.1016/j.jallcom.2022.165108"", ""Material_Parent_ID"": ""P012_MAT_MO"", ""ML_Condition_ID"": ""P012_MC_MO_RT"", ""Observation_ID"": ""P012_OBS_MO_RT_condition"", ""Feature_Name"": ""DeltaG_FCC_HCP_J_mol"", ""Recovered_Value"": 109, ""Units"": ""J/mol"", ""Evidence_Type"": ""VERIFIED_WORKBOOK"", ""Evidence_Location"": ""Sec.3.2 pp.5-6; Sec.3.4 pp.7-10; Conclusions p.18"", ""Confidence"": ""High"", ""Recovery_Status"": ""VERIFIED""}, {""Paper_ID"": ""P012"", ""DOI"": ""10.1016/j.jallcom.2022.165108"", ""Material_Parent_ID"": ""P012_MAT_MO"", ""ML_Condition_ID"": ""P012_MC_MO_RT"", ""Observation_ID"": ""P012_OBS_MO_RT_condition"", ""Feature_Name"": ""YS_MPa"", ""Recovered_Value"": 191.0, ""Units"": ""MPa"", ""Evidence_Type"": ""VERIFIED_WORKBOOK"", ""Evidence_Location"": ""Sec.3.2 pp.5-6; Sec.3.4 pp.7-10; Conclusions p.18"", ""Confidence"": ""High"", ""Recovery_Status"": ""VERIFIED""}, {""Paper_ID"": ""P012"", ""DOI"": ""10.1016/j.jallcom.2022.165108"", ""Material_Parent_ID"": ""P012_MAT_MO"", ""ML_Condition_ID"": ""P012_MC_MO_RT"", ""Observation_ID"": ""P012_OBS_MO_RT_condition"", ""Feature_Name"": ""UTS_MPa"", ""Recovered_Value"": 484.0, ""Units"": ""MPa"", ""Evidence_Type"": ""VERIFIED_WORKBOOK"", ""Evidence_Location"": ""Sec.3.2 pp.5-6; Sec.3.4 pp.7-10; Conclusions p.18"", ""Confidence"": ""High"", ""Recovery_Status"": ""VERIFIED""}, {""Paper_ID"": ""P012"", ""DOI"": ""10.1016/j.jallcom.2022.165108"", ""Material_Parent_ID"": ""P012_MAT_MO"", ""ML_Condition_ID"": ""P012_MC_MO_RT"", ""Observation_ID"": ""P012_OBS_MO_RT_condition"", ""Feature_Name"": ""Elongation_pct"", ""Recovered_Value"": 80.0, ""Units"": ""%"", ""Evidence_Type"": ""VERIFIED_WORKBOOK"", ""Evidence_Location"": ""Sec.3.2 pp.5-6; Sec.3.4 pp.7-10; Conclusions p.18"", ""Confidence"": ""High"", ""Recovery_Status"": ""VERIFIED""}, {""Paper_ID"": ""P012"", ""DOI"": ""10.1016/j.jallcom.2022.165108"", ""Material_Parent_ID"": ""P012_MAT_MO"", ""ML_Condition_ID"": ""P012_MC_MO_RT"", ""Observation_ID"": ""P012_OBS_MO_RT_condition"", ""Feature_Name"": ""Initial_HCP_fraction"", ""Recovered_Value"": 0, ""Units"": ""fraction"", ""Evidence_Type"": ""VERIFIED_WORKBOOK"", ""Evidence_Location"": ""Sec.3.2 pp.5-6; Sec.3.4 pp.7-10; Conclusions p.18"", ""Confidence"": ""High"", ""Recovery_Status"": ""VERIFIED""}, {""Paper_ID"": ""P012"", ""DOI"": ""10.1016/j.jallcom.2022.165108"", ""Material_Parent_ID"": ""P012_MAT_MO"", ""ML_Condition_ID"": ""P012_MC_MO_RT"", ""Observation_ID"": ""P012_OBS_MO_RT_condition"", ""Feature_Name"": ""Initial_Sigma3_TB_fraction"", ""Recovered_Value"": 0.528, ""Units"": ""fraction"", ""Evidence_Type"": ""VERIFIED_WORKBOOK"", ""Evidence_Location"": ""Sec.3.2 pp.5-6; Sec.3.4 pp.7-10; Conclusions p.18"", ""Confidence"": ""High"", ""Recovery_Status"": ""VERIFIED""}, {""Paper_ID"": ""P012"", ""DOI"": ""10.1016/j.jallcom.2022.165108"", ""Material_Parent_ID"": ""P012_MAT_MO"", ""ML_Condition_ID"": ""P012_MC_MO_RT"", ""Observation_ID"": ""P012_OBS_MO_RT_condition"", ""Feature_Name"": ""Grain_size_um"", ""Recovered_Value"": ""40"", ""Units"": ""um"", ""Evidence_Type"": ""VERIFIED_WORKBOOK"", ""Evidence_Location"": ""Sec.3.2 pp.5-6; Sec.3.4 pp.7-10; Conclusions p.18"", ""Confidence"": ""High"", ""Recovery_Status"": ""VERIFIED""}, {""Paper_ID"": ""P012"", ""DOI"": ""10.1016/j.jallcom.2022.165108"", ""Material_Parent_ID"": ""P012_MAT_MO"", ""ML_Condition_ID"": ""P012_MC_MO_RT"", ""Observation_ID"": ""P012_OBS_MO_RT_condition"", ""Feature_Name"": ""Grain_Size_Including_TB_as_HAB_um"", ""Recovered_Value"": ""26"", ""Units"": ""um"", ""Evidence_Type"": ""VERIFIED_WORKBOOK"", ""Evidence_Location"": ""Sec.3.2 pp.5-6; Sec.3.4 pp.7-10; Conclusions p.18"", ""Confidence"": ""High"", ""Recovery_Status"": ""VERIFIED""}, {""Paper_ID"": ""P012"", ""DOI"": ""10.1016/j.jallcom.2022.165108"", ""Material_Parent_ID"": ""P012_MAT_MO"", ""ML_Condition_ID"": ""P012_MC_MO_RT"", ""Observation_ID"": ""P012_OBS_MO_RT_condition"", ""Feature_Name"": ""FCC_lattice_a_XRD_A"", ""Recovered_Value"": 3.634, ""Units"": ""A"", ""Evidence_Type"": ""VERIFIED_WORKBOOK"", ""Evidence_Location"": ""Sec.3.2 pp.5-6; Sec.3.4 pp.7-10; Conclusions p.18"", ""Confidence"": ""High"", ""Recovery_Status"": ""VERIFIED""}, {""Paper_ID"": ""P012"", ""DOI"": ""10.1016/j.jallcom.2022.165108"", ""Material_Parent_ID"": ""P012_MAT_MO"", ""ML_Condition_ID"": ""P012_MC_MO_RT"", ""Observation_ID"": ""P012_OBS_MO_RT_condition"", ""Feature_Name"": ""Effective_TWIP"", ""Recovered_Value"": 1.0, ""Units"": ""binary"", ""Evidence_Type"": ""VERIFIED_WORKBOOK"", ""Evidence_Location"": ""Sec.3.2 pp.5-6; Sec.3.4 pp.7-10; Conclusions p.18"", ""Confidence"": ""High"", ""Recovery_Status"": ""VERIFIED""}, {""Paper_ID"": ""P012"", ""DOI"": ""10.1016/j.jallcom.2022.165108"", ""Material_Parent_ID"": ""P012_MAT_MO"", ""ML_Condition_ID"": ""P012_MC_MO_RT"", ""Observation_ID"": ""P012_OBS_MO_RT_condition"", ""Feature_Name"": ""Slip"", ""Recovered_Value"": 1, ""Units"": ""binary"", ""Evidence_Type"": ""VERIFIED_WORKBOOK"", ""Evidence_Location"": ""Sec.3.2 pp.5-6; Sec.3.4 pp.7-10; Conclusions p.18"", ""Confidence"": ""High"", ""Recovery_Status"": ""VERIFIED""}]"
