Repository: abolghasemkazemi/ATI_ML_Project

# Processed pilot data

This directory is reserved for validated, versioned outputs derived from raw
sources. The pilot infrastructure adds no extracted records, datasets, labels,
or scientific values.

Every future artifact must:

- identify its input paper and condition records;
- retain original reported values alongside any harmonized representation;
- distinguish experimental measurements from calculated descriptors;
- carry field-level source or calculation provenance;
- preserve parent-study, condition, replicate, and repeated-stage relationships;
- document validation status, schema version, creation method, and correction
  history; and

File: data/processed/master_19papers_recovery_v7.csv (part 9 of 10)
P012,10.1016/j.jallcom.2022.165108,Effects of carbon and molybdenum on the nanostructural evolution and strength/ductility trade-off in Fe40Mn40Co10Cr10 high-entropy alloys,P012_MC_C_RT,,,,C0.5_nominal,Fe39.13Mn41.23Co9.98Cr9.06C0.6,at.% measured (nominal retained separately),39.13,41.23,9.98,9.06,,,0.6,,,,,,arc melted under high-purity Ar; remelted 5 times; hot rolled 1170 K/60%; homogenized 1473 K/1 h in Ar; water quenched; subsequent hot/cold rolling; final cold reduction 90%; solution annealed 1420 K/2 h; water quenched,arc melting under high-purity Ar; remelted five times,1473,1,1170,60,90,1420,120,water quench,298.0,0.001,9,3.4,2,,,,34,,,0,ANNEALING_TWIN,28.0,,Thermodynamic Olson-Cohen-type calculation; CURRENT_PAPER_CALCULATED,170,Thermodynamic software; CURRENT_PAPER_CALCULATED,,,,,,,,,1,,,Slip + deformation twinning; hierarchical twinning at high strain,,,,,213.0,,581.0,,80.0,,,,,,,,,"At true strain 0.2 the phase map remains single FCC. Under the project rule, this is insufficient for condition-level TRIP=0 because later minor transformation is not explicitly excluded.",Direct deformation nanotwins; strong hierarchical twinning at larger strain.,,,Sec.3.2 pp.5-6; Sec.3.4 pp.7-10; Conclusions p.18,High,,,P012_scientific_evidence_recovery_VERIFIED.xlsx,P012_ML_Conditions,,,,,,,P012_MC_C_RT,P012_MC_C_RT,P012_OBS_C_RT_condition,EXPERIMENTAL,INDEPENDENT_CONDITION,,0,HIGH,,,,,,,,,,,,1.0,,,,,,,,1.0,P012_SERIES01,P012_MAT_C,,,P012_SERIES01,P012_MAT_C,,,P012_MC_C_RT,,,,,,,,,,,,,,,,,,,,,,,,,,,,,,,,,,,,,,,,,,,,True,Fe39.5Mn40Co10Cr10C0.5,MEASURED_BULK; actual C=0.6 at.%,,,,,,single-phase FCC,DIRECT_EBSD_XRD_PHASE_IDENTITY; exact FCC fraction not numerically quantified,,,,,,,,,,,,,,,,,,0.567,ANNEALING_TWIN,,,,,,,,,,,3.629,,,,,,,,,,0.0,1.0,RECOVERED_EXACT_CONDITION,Fe39.13Mn41.23Co9.98Cr9.06C0.6,Wet + Leco combustion analysis,23,5,LATTICE_PARAMETER_ONLY; NOT_TENSILE_REPLICATES,3.4 x 2,parallel to rolling direction,,,,,TWIP_VERIFIED; TRIP_UNRESOLVED_CONDITION_LEVEL,"[{""Paper_ID"": ""P012"", ""DOI"": ""10.1016/j.jallcom.2022.165108"", ""Material_Parent_ID"": ""P012_MAT_C"", ""ML_Condition_ID"": ""P012_MC_C_RT"", ""Observation_ID"": ""P012_OBS_C_RT_condition"", ""Feature_Name"": ""Fe_at%"", ""Recovered_Value"": 39.13, ""Units"": ""at.%"", ""Evidence_Type"": ""VERIFIED_WORKBOOK"", ""Evidence_Location"": ""Sec.3.2 pp.5-6; Sec.3.4 pp.7-10; Conclusions p.18"", ""Confidence"": ""High"", ""Recovery_Status"": ""VERIFIED""}, {""Paper_ID"": ""P012"", ""DOI"": ""10.1016/j.jallcom.2022.165108"", ""Material_Parent_ID"": ""P012_MAT_C"", ""ML_Condition_ID"": ""P012_MC_C_RT"", ""Observation_ID"": ""P012_OBS_C_RT_condition"", ""Feature_Name"": ""Mn_at%"", ""Recovered_Value"": 41.23, ""Units"": ""at.%"", ""Evidence_Type"": ""VERIFIED_WORKBOOK"", ""Evidence_Location"": ""Sec.3.2 pp.5-6; Sec.3.4 pp.7-10; Conclusions p.18"", ""Confidence"": ""High"", ""Recovery_Status"": ""VERIFIED""}, {""Paper_ID"": ""P012"", ""DOI"": ""10.1016/j.jallcom.2022.165108"", ""Material_Parent_ID"": ""P012_MAT_C"", ""ML_Condition_ID"": ""P012_MC_C_RT"", ""Observation_ID"": ""P012_OBS_C_RT_condition"", ""Feature_Name"": ""Co_at%"", ""Recovered_Value"": 9.98, ""Units"": ""at.%"", ""Evidence_Type"": ""VERIFIED_WORKBOOK"", ""Evidence_Location"": ""Sec.3.2 pp.5-6; Sec.3.4 pp.7-10; Conclusions p.18"", ""Confidence"": ""High"", ""Recovery_Status"": ""VERIFIED""}, {""Paper_ID"": ""P012"", ""DOI"": ""10.1016/j.jallcom.2022.165108"", ""Material_Parent_ID"": ""P012_MAT_C"", ""ML_Condition_ID"": ""P012_MC_C_RT"", ""Observation_ID"": ""P012_OBS_C_RT_condition"", ""Feature_Name"": ""Cr_at%"", ""Recovered_Value"": 9.06, ""Units"": ""at.%"", ""Evidence_Type"": ""VERIFIED_WORKBOOK"", ""Evidence_Location"": ""Sec.3.2 pp.5-6; Sec.3.4 pp.7-10; Conclusions p.18"", ""Confidence"": ""High"", ""Recovery_Status"": ""VERIFIED""}, {""Paper_ID"": ""P012"", ""DOI"": ""10.1016/j.jallcom.2022.165108"", ""Material_Parent_ID"": ""P012_MAT_C"", ""ML_Condition_ID"": ""P012_MC_C_RT"", ""Observation_ID"": ""P012_OBS_C_RT_condition"", ""Feature_Name"": ""C_at%"", ""Recovered_Value"": 0.6, ""Units"": ""at.%"", ""Evidence_Type"": ""VERIFIED_WORKBOOK"", ""Evidence_Location"": ""Sec.3.2 pp.5-6; Sec.3.4 pp.7-10; Conclusions p.18"", ""Confidence"": ""High"", ""Recovery_Status"": ""VERIFIED""}, {""Paper_ID"": ""P012"", ""DOI"": ""10.1016/j.jallcom.2022.165108"", ""Material_Parent_ID"": ""P012_MAT_C"", ""ML_Condition_ID"": ""P012_MC_C_RT"", ""Observation_ID"": ""P012_OBS_C_RT_condition"", ""Feature_Name"": ""SFE_mJ_m2"", ""Recovered_Value"": 28.0, ""Units"": ""mJ/m2"", ""Evidence_Type"": ""VERIFIED_WORKBOOK"", ""Evidence_Location"": ""Sec.3.2 pp.5-6; Sec.3.4 pp.7-10; Conclusions p.18"", ""Confidence"": ""High"", ""Recovery_Status"": ""VERIFIED""}, {""Paper_ID"": ""P012"", ""DOI"": ""10.1016/j.jallcom.2022.165108"", ""Material_Parent_ID"": ""P012_MAT_C"", ""ML_Condition_ID"": ""P012_MC_C_RT"", ""Observation_ID"": ""P012_OBS_C_RT_condition"", ""Feature_Name"": ""DeltaG_FCC_HCP_J_mol"", ""Recovered_Value"": 170, ""Units"": ""J/mol"", ""Evidence_Type"": ""VERIFIED_WORKBOOK"", ""Evidence_Location"": ""Sec.3.2 pp.5-6; Sec.3.4 pp.7-10; Conclusions p.18"", ""Confidence"": ""High"", ""Recovery_Status"": ""VERIFIED""}, {""Paper_ID"": ""P012"", ""DOI"": ""10.1016/j.jallcom.2022.165108"", ""Material_Parent_ID"": ""P012_MAT_C"", ""ML_Condition_ID"": ""P012_MC_C_RT"", ""Observation_ID"": ""P012_OBS_C_RT_condition"", ""Feature_Name"": ""YS_MPa"", ""Recovered_Value"": 213.0, ""Units"": ""MPa"", ""Evidence_Type"": ""VERIFIED_WORKBOOK"", ""Evidence_Location"": ""Sec.3.2 pp.5-6; Sec.3.4 pp.7-10; Conclusions p.18"", ""Confidence"": ""High"", ""Recovery_Status"": ""VERIFIED""}, {""Paper_ID"": ""P012"", ""DOI"": ""10.1016/j.jallcom.2022.165108"", ""Material_Parent_ID"": ""P012_MAT_C"", ""ML_Condition_ID"": ""P012_MC_C_RT"", ""Observation_ID"": ""P012_OBS_C_RT_condition"", ""Feature_Name"": ""UTS_MPa"", ""Recovered_Value"": 581.0, ""Units"": ""MPa"", ""Evidence_Type"": ""VERIFIED_WORKBOOK"", ""Evidence_Location"": ""Sec.3.2 pp.5-6; Sec.3.4 pp.7-10; Conclusions p.18"", ""Confidence"": ""High"", ""Recovery_Status"": ""VERIFIED""}, {""Paper_ID"": ""P012"", ""DOI"": ""10.1016/j.jallcom.2022.165108"", ""Material_Parent_ID"": ""P012_MAT_C"", ""ML_Condition_ID"": ""P012_MC_C_RT"", ""Observation_ID"": ""P012_OBS_C_RT_condition"", ""Feature_Name"": ""Elongation_pct"", ""Recovered_Value"": 80.0, ""Units"": ""%"", ""Evidence_Type"": ""VERIFIED_WORKBOOK"", ""Evidence_Location"": ""Sec.3.2 pp.5-6; Sec.3.4 pp.7-10; Conclusions p.18"", ""Confidence"": ""High"", ""Recovery_Status"": ""VERIFIED""}, {""Paper_ID"": ""P012"", ""DOI"": ""10.1016/j.jallcom.2022.165108"", ""Material_Parent_ID"": ""P012_MAT_C"", ""ML_Condition_ID"": ""P012_MC_C_RT"", ""Observation_ID"": ""P012_OBS_C_RT_condition"", ""Feature_Name"": ""Initial_HCP_fraction"", ""Recovered_Value"": 0, ""Units"": ""fraction"", ""Evidence_Type"": ""VERIFIED_WORKBOOK"", ""Evidence_Location"": ""Sec.3.2 pp.5-6; Sec.3.4 pp.7-10; Conclusions p.18"", ""Confidence"": ""High"", ""Recovery_Status"": ""VERIFIED""}, {""Paper_ID"": ""P012"", ""DOI"": ""10.1016/j.jallcom.2022.165108"", ""Material_Parent_ID"": ""P012_MAT_C"", ""ML_Condition_ID"": ""P012_MC_C_RT"", ""Observation_ID"": ""P012_OBS_C_RT_condition"", ""Feature_Name"": ""Initial_Sigma3_TB_fraction"", ""Recovered_Value"": 0.567, ""Units"": ""fraction"", ""Evidence_Type"": ""VERIFIED_WORKBOOK"", ""Evidence_Location"": ""Sec.3.2 pp.5-6; Sec.3.4 pp.7-10; Conclusions p.18"", ""Confidence"": ""High"", ""Recovery_Status"": ""VERIFIED""}, {""Paper_ID"": ""P012"", ""DOI"": ""10.1016/j.jallcom.2022.165108"", ""Material_Parent_ID"": ""P012_MAT_C"", ""ML_Condition_ID"": ""P012_MC_C_RT"", ""Observation_ID"": ""P012_OBS_C_RT_condition"", ""Feature_Name"": ""Grain_size_um"", ""Recovered_Value"": ""34"", ""Units"": ""um"", ""Evidence_Type"": ""VERIFIED_WORKBOOK"", ""Evidence_Location"": ""Sec.3.2 pp.5-6; Sec.3.4 pp.7-10; Conclusions p.18"", ""Confidence"": ""High"", ""Recovery_Status"": ""VERIFIED""}, {""Paper_ID"": ""P012"", ""DOI"": ""10.1016/j.jallcom.2022.165108"", ""Material_Parent_ID"": ""P012_MAT_C"", ""ML_Condition_ID"": ""P012_MC_C_RT"", ""Observation_ID"": ""P012_OBS_C_RT_condition"", ""Feature_Name"": ""Grain_Size_Including_TB_as_HAB_um"", ""Recovered_Value"": ""23"", ""Units"": ""um"", ""Evidence_Type"": ""VERIFIED_WORKBOOK"", ""Evidence_Location"": ""Sec.3.2 pp.5-6; Sec.3.4 pp.7-10; Conclusions p.18"", ""Confidence"": ""High"", ""Recovery_Status"": ""VERIFIED""}, {""Paper_ID"": ""P012"", ""DOI"": ""10.1016/j.jallcom.2022.165108"", ""Material_Parent_ID"": ""P012_MAT_C"", ""ML_Condition_ID"": ""P012_MC_C_RT"", ""Observation_ID"": ""P012_OBS_C_RT_condition"", ""Feature_Name"": ""FCC_lattice_a_XRD_A"", ""Recovered_Value"": 3.629, ""Units"": ""A"", ""Evidence_Type"": ""VERIFIED_WORKBOOK"", ""Evidence_Location"": ""Sec.3.2 pp.5-6; Sec.3.4 pp.7-10; Conclusions p.18"", ""Confidence"": ""High"", ""Recovery_Status"": ""VERIFIED""}, {""Paper_ID"": ""P012"", ""DOI"": ""10.1016/j.jallcom.2022.165108"", ""Material_Parent_ID"": ""P012_MAT_C"", ""ML_Condition_ID"": ""P012_MC_C_RT"", ""Observation_ID"": ""P012_OBS_C_RT_condition"", ""Feature_Name"": ""Effective_TWIP"", ""Recovered_Value"": 1.0, ""Units"": ""binary"", ""Evidence_Type"": ""VERIFIED_WORKBOOK"", ""Evidence_Location"": ""Sec.3.2 pp.5-6; Sec.3.4 pp.7-10; Conclusions p.18"", ""Confidence"": ""High"", ""Recovery_Status"": ""VERIFIED""}, {""Paper_ID"": ""P012"", ""DOI"": ""10.1016/j.jallcom.2022.165108"", ""Material_Parent_ID"": ""P012_MAT_C"", ""ML_Condition_ID"": ""P012_MC_C_RT"", ""Observation_ID"": ""P012_OBS_C_RT_condition"", ""Feature_Name"": ""Slip"", ""Recovered_Value"": 1, ""Units"": ""binary"", ""Evidence_Type"": ""VERIFIED_WORKBOOK"", ""Evidence_Location"": ""Sec.3.2 pp.5-6; Sec.3.4 pp.7-10; Conclusions p.18"", ""Confidence"": ""High"", ""Recovery_Status"": ""VERIFIED""}]"
P012,10.1016/j.jallcom.2022.165108,Effects of carbon and molybdenum on the nanostructural evolution and strength/ductility trade-off in Fe40Mn40Co10Cr10 high-entropy alloys,P012_MC_BASE_77K,,,,Base,Fe39.9Mn40.3Co10.0Cr9.8,at.% measured (nominal retained separately),39.9,40.3,10.0,9.8,,,,,,,,,arc melted under high-purity Ar; remelted 5 times; hot rolled 1170 K/60%; homogenized 1473 K/1 h in Ar; water quenched; subsequent hot/cold rolling; final cold reduction 90%; solution annealed 1420 K/2 h; water quenched,arc melting under high-purity Ar; remelted five times,1473,1,1170,60,90,1420,120,water quench,77.0,0.001,9,3.4,2,,,,54,,,0,ANNEALING_TWIN,-4.82,,Thermodynamic Olson-Cohen-type calculation; CURRENT_PAPER_CALCULATED,-385,Thermodynamic software; CURRENT_PAPER_CALCULATED,,,,,,,,,1,,,TRIP-dominant at CT; SIMT in most grains,,,,,,,,,,,,,,,,,,SIMT in most grains at true strain 0.2; HCP fraction increases strongly with strain.,"No microscale twins at 0.2, but condition-wide direct negative across all scales/strains is not established.",,,Sec.3.5 pp.10-15; Conclusions p.18,High,,,P012_scientific_evidence_recovery_VERIFIED.xlsx,P012_ML_Conditions,,,,,,,P012_MC_BASE_77K,P012_MC_BASE_77K,P012_OBS_BASE_77K_condition,EXPERIMENTAL,INDEPENDENT_CONDITION,,0,HIGH,,,,,,,,,,,1.0,,,,,,,,1.0,,P012_SERIES01,P012_MAT_BASE,,,P012_SERIES01,P012_MAT_BASE,,,P012_MC_BASE_77K,,,,,,,,,,,,,,,,,,,,,,,,,,,,,,,,,,,,,,,,,,,,True,Fe40Mn40Co10Cr10,MEASURED_BULK,,,,,,single-phase FCC,DIRECT_EBSD_XRD_PHASE_IDENTITY; exact FCC fraction not numerically quantified,,,,,,,,,,,,,,,,,,0.381,ANNEALING_TWIN,,,,,,,,,,,3.625,,,,,,,,,,1.0,1.0,RECOVERED_EXACT_CONDITION,Fe39.9Mn40.3Co10.0Cr9.8,Wet chemical analysis,28,5,LATTICE_PARAMETER_ONLY; NOT_TENSILE_REPLICATES,3.4 x 2,parallel to rolling direction,,,,,TRIP_VERIFIED; TWIP_UNRESOLVED_CONDITION_LEVEL,"[{""Paper_ID"": ""P012"", ""DOI"": ""10.1016/j.jallcom.2022.165108"", ""Material_Parent_ID"": ""P012_MAT_BASE"", ""ML_Condition_ID"": ""P012_MC_BASE_77K"", ""Observation_ID"": ""P012_OBS_BASE_77K_condition"", ""Feature_Name"": ""Fe_at%"", ""Recovered_Value"": 39.9, ""Units"": ""at.%"", ""Evidence_Type"": ""VERIFIED_WORKBOOK"", ""Evidence_Location"": ""Sec.3.5 pp.10-15; Conclusions p.18"", ""Confidence"": ""High"", ""Recovery_Status"": ""VERIFIED""}, {""Paper_ID"": ""P012"", ""DOI"": ""10.1016/j.jallcom.2022.165108"", ""Material_Parent_ID"": ""P012_MAT_BASE"", ""ML_Condition_ID"": ""P012_MC_BASE_77K"", ""Observation_ID"": ""P012_OBS_BASE_77K_condition"", ""Feature_Name"": ""Mn_at%"", ""Recovered_Value"": 40.3, ""Units"": ""at.%"", ""Evidence_Type"": ""VERIFIED_WORKBOOK"", ""Evidence_Location"": ""Sec.3.5 pp.10-15; Conclusions p.18"", ""Confidence"": ""High"", ""Recovery_Status"": ""VERIFIED""}, {""Paper_ID"": ""P012"", ""DOI"": ""10.1016/j.jallcom.2022.165108"", ""Material_Parent_ID"": ""P012_MAT_BASE"", ""ML_Condition_ID"": ""P012_MC_BASE_77K"", ""Observation_ID"": ""P012_OBS_BASE_77K_condition"", ""Feature_Name"": ""Co_at%"", ""Recovered_Value"": 10.0, ""Units"": ""at.%"", ""Evidence_Type"": ""VERIFIED_WORKBOOK"", ""Evidence_Location"": ""Sec.3.5 pp.10-15; Conclusions p.18"", ""Confidence"": ""High"", ""Recovery_Status"": ""VERIFIED""}, {""Paper_ID"": ""P012"", ""DOI"": ""10.1016/j.jallcom.2022.165108"", ""Material_Parent_ID"": ""P012_MAT_BASE"", ""ML_Condition_ID"": ""P012_MC_BASE_77K"", ""Observation_ID"": ""P012_OBS_BASE_77K_condition"", ""Feature_Name"": ""Cr_at%"", ""Recovered_Value"": 9.8, ""Units"": ""at.%"", ""Evidence_Type"": ""VERIFIED_WORKBOOK"", ""Evidence_Location"": ""Sec.3.5 pp.10-15; Conclusions p.18"", ""Confidence"": ""High"", ""Recovery_Status"": ""VERIFIED""}, {""Paper_ID"": ""P012"", ""DOI"": ""10.1016/j.jallcom.2022.165108"", ""Material_Parent_ID"": ""P012_MAT_BASE"", ""ML_Condition_ID"": ""P012_MC_BASE_77K"", ""Observation_ID"": ""P012_OBS_BASE_77K_condition"", ""Feature_Name"": ""SFE_mJ_m2"", ""Recovered_Value"": -4.82, ""Units"": ""mJ/m2"", ""Evidence_Type"": ""VERIFIED_WORKBOOK"", ""Evidence_Location"": ""Sec.3.5 pp.10-15; Conclusions p.18"", ""Confidence"": ""High"", ""Recovery_Status"": ""VERIFIED""}, {""Paper_ID"": ""P012"", ""DOI"": ""10.1016/j.jallcom.2022.165108"", ""Material_Parent_ID"": ""P012_MAT_BASE"", ""ML_Condition_ID"": ""P012_MC_BASE_77K"", ""Observation_ID"": ""P012_OBS_BASE_77K_condition"", ""Feature_Name"": ""DeltaG_FCC_HCP_J_mol"", ""Recovered_Value"": -385, ""Units"": ""J/mol"", ""Evidence_Type"": ""VERIFIED_WORKBOOK"", ""Evidence_Location"": ""Sec.3.5 pp.10-15; Conclusions p.18"", ""Confidence"": ""High"", ""Recovery_Status"": ""VERIFIED""}, {""Paper_ID"": ""P012"", ""DOI"": ""10.1016/j.jallcom.2022.165108"", ""Material_Parent_ID"": ""P012_MAT_BASE"", ""ML_Condition_ID"": ""P012_MC_BASE_77K"", ""Observation_ID"": ""P012_OBS_BASE_77K_condition"", ""Feature_Name"": ""Initial_HCP_fraction"", ""Recovered_Value"": 0, ""Units"": ""fraction"", ""Evidence_Type"": ""VERIFIED_WORKBOOK"", ""Evidence_Location"": ""Sec.3.5 pp.10-15; Conclusions p.18"", ""Confidence"": ""High"", ""Recovery_Status"": ""VERIFIED""}, {""Paper_ID"": ""P012"", ""DOI"": ""10.1016/j.jallcom.2022.165108"", ""Material_Parent_ID"": ""P012_MAT_BASE"", ""ML_Condition_ID"": ""P012_MC_BASE_77K"", ""Observation_ID"": ""P012_OBS_BASE_77K_condition"", ""Feature_Name"": ""Initial_Sigma3_TB_fraction"", ""Recovered_Value"": 0.381, ""Units"": ""fraction"", ""Evidence_Type"": ""VERIFIED_WORKBOOK"", ""Evidence_Location"": ""Sec.3.5 pp.10-15; Conclusions p.18"", ""Confidence"": ""High"", ""Recovery_Status"": ""VERIFIED""}, {""Paper_ID"": ""P012"", ""DOI"": ""10.1016/j.jallcom.2022.165108"", ""Material_Parent_ID"": ""P012_MAT_BASE"", ""ML_Condition_ID"": ""P012_MC_BASE_77K"", ""Observation_ID"": ""P012_OBS_BASE_77K_condition"", ""Feature_Name"": ""Grain_size_um"", ""Recovered_Value"": ""54"", ""Units"": ""um"", ""Evidence_Type"": ""VERIFIED_WORKBOOK"", ""Evidence_Location"": ""Sec.3.5 pp.10-15; Conclusions p.18"", ""Confidence"": ""High"", ""Recovery_Status"": ""VERIFIED""}, {""Paper_ID"": ""P012"", ""DOI"": ""10.1016/j.jallcom.2022.165108"", ""Material_Parent_ID"": ""P012_MAT_BASE"", ""ML_Condition_ID"": ""P012_MC_BASE_77K"", ""Observation_ID"": ""P012_OBS_BASE_77K_condition"", ""Feature_Name"": ""Grain_Size_Including_TB_as_HAB_um"", ""Recovered_Value"": ""28"", ""Units"": ""um"", ""Evidence_Type"": ""VERIFIED_WORKBOOK"", ""Evidence_Location"": ""Sec.3.5 pp.10-15; Conclusions p.18"", ""Confidence"": ""High"", ""Recovery_Status"": ""VERIFIED""}, {""Paper_ID"": ""P012"", ""DOI"": ""10.1016/j.jallcom.2022.165108"", ""Material_Parent_ID"": ""P012_MAT_BASE"", ""ML_Condition_ID"": ""P012_MC_BASE_77K"", ""Observation_ID"": ""P012_OBS_BASE_77K_condition"", ""Feature_Name"": ""FCC_lattice_a_XRD_A"", ""Recovered_Value"": 3.625, ""Units"": ""A"", ""Evidence_Type"": ""VERIFIED_WORKBOOK"", ""Evidence_Location"": ""Sec.3.5 pp.10-15; Conclusions p.18"", ""Confidence"": ""High"", ""Recovery_Status"": ""VERIFIED""}, {""Paper_ID"": ""P012"", ""DOI"": ""10.1016/j.jallcom.2022.165108"", ""Material_Parent_ID"": ""P012_MAT_BASE"", ""ML_Condition_ID"": ""P012_MC_BASE_77K"", ""Observation_ID"": ""P012_OBS_BASE_77K_condition"", ""Feature_Name"": ""Effective_TRIP"", ""Recovered_Value"": 1.0, ""Units"": ""binary"", ""Evidence_Type"": ""VERIFIED_WORKBOOK"", ""Evidence_Location"": ""Sec.3.5 pp.10-15; Conclusions p.18"", ""Confidence"": ""High"", ""Recovery_Status"": ""VERIFIED""}, {""Paper_ID"": ""P012"", ""DOI"": ""10.1016/j.jallcom.2022.165108"", ""Material_Parent_ID"": ""P012_MAT_BASE"", ""ML_Condition_ID"": ""P012_MC_BASE_77K"", ""Observation_ID"": ""P012_OBS_BASE_77K_condition"", ""Feature_Name"": ""Slip"", ""Recovered_Value"": 1, ""Units"": ""binary"", ""Evidence_Type"": ""VERIFIED_WORKBOOK"", ""Evidence_Location"": ""Sec.3.5 pp.10-15; Conclusions p.18"", ""Confidence"": ""High"", ""Recovery_Status"": ""VERIFIED""}]"
P012,10.1016/j.jallcom.2022.165108,Effects of carbon and molybdenum on the nanostructural evolution and strength/ductility trade-off in Fe40Mn40Co10Cr10 high-entropy alloys,P012_MC_MO_77K,,,,Mo1.7,Fe38.3Mn40.5Co9.7Cr9.8Mo1.7,at.% measured (nominal retained separately),38.3,40.5,9.7,9.8,,,,1.7,,,,,arc melted under high-purity Ar; remelted 5 times; hot rolled 1170 K/60%; homogenized 1473 K/1 h in Ar; water quenched; subsequent hot/cold rolling; final cold reduction 90%; solution annealed 1420 K/2 h; water quenched,arc melting under high-purity Ar; remelted five times,1473,1,1170,60,90,1420,120,water quench,77.0,0.001,9,3.4,2,,,,40,,,0,ANNEALING_TWIN,-6.0,,Thermodynamic Olson-Cohen-type calculation; CURRENT_PAPER_CALCULATED,-406,Thermodynamic software; CURRENT_PAPER_CALCULATED,,,,,,,,,1,,,Extended SFs at low strain → SIMT dominant at higher strain; no deformation twins observed,,,,,,,,,,,,,,,,,,SIMT becomes dominant; HCP fraction reaches 66.8% at 50% strain.,"No deformation twins are observed in the examined early-stage/0.2 microstructures, but condition-wide absence through the full tensile history is not explicitly demonstrated.",,,"Sec.3.5 pp.10-16; Figs.9,11,14; Conclusions p.18",High,,,P012_scientific_evidence_recovery_VERIFIED.xlsx,P012_ML_Conditions,,,,,,,P012_MC_MO_77K,P012_MC_MO_77K,P012_OBS_MO_77K_condition,EXPERIMENTAL,INDEPENDENT_CONDITION,,0,HIGH,,,,,,,,,,,1.0,,,,,,,,1.0,,P012_SERIES01,P012_MAT_MO,,,P012_SERIES01,P012_MAT_MO,,,P012_MC_MO_77K,,,,,,,,,,,,,,,,,,,,,,,,,,,,,,,,,,,,,,,,,,,,True,Fe38.3Mn40Co10Cr10Mo1.7,MEASURED_BULK,,,,,,single-phase FCC,DIRECT_EBSD_XRD_PHASE_IDENTITY; exact FCC fraction not numerically quantified,,,,,,,,,,,,,,,,,,0.528,ANNEALING_TWIN,,,,,,,,,,,3.634,,,,,,,,,,1.0,1.0,RECOVERED_EXACT_CONDITION,Fe38.3Mn40.5Co9.7Cr9.8Mo1.7,Wet chemical analysis,26,5,LATTICE_PARAMETER_ONLY; NOT_TENSILE_REPLICATES,3.4 x 2,parallel to rolling direction,,,,,TRIP_VERIFIED; TWIP_UNRESOLVED_CONDITION_LEVEL,"[{""Paper_ID"": ""P012"", ""DOI"": ""10.1016/j.jallcom.2022.165108"", ""Material_Parent_ID"": ""P012_MAT_MO"", ""ML_Condition_ID"": ""P012_MC_MO_77K"", ""Observation_ID"": ""P012_OBS_MO_77K_condition"", ""Feature_Name"": ""Fe_at%"", ""Recovered_Value"": 38.3, ""Units"": ""at.%"", ""Evidence_Type"": ""VERIFIED_WORKBOOK"", ""Evidence_Location"": ""Sec.3.5 pp.10-16; Figs.9,11,14; Conclusions p.18"", ""Confidence"": ""High"", ""Recovery_Status"": ""VERIFIED""}, {""Paper_ID"": ""P012"", ""DOI"": ""10.1016/j.jallcom.2022.165108"", ""Material_Parent_ID"": ""P012_MAT_MO"", ""ML_Condition_ID"": ""P012_MC_MO_77K"", ""Observation_ID"": ""P012_OBS_MO_77K_condition"", ""Feature_Name"": ""Mn_at%"", ""Recovered_Value"": 40.5, ""Units"": ""at.%"", ""Evidence_Type"": ""VERIFIED_WORKBOOK"", ""Evidence_Location"": ""Sec.3.5 pp.10-16; Figs.9,11,14; Conclusions p.18"", ""Confidence"": ""High"", ""Recovery_Status"": ""VERIFIED""}, {""Paper_ID"": ""P012"", ""DOI"": ""10.1016/j.jallcom.2022.165108"", ""Material_Parent_ID"": ""P012_MAT_MO"", ""ML_Condition_ID"": ""P012_MC_MO_77K"", ""Observation_ID"": ""P012_OBS_MO_77K_condition"", ""Feature_Name"": ""Co_at%"", ""Recovered_Value"": 9.7, ""Units"": ""at.%"", ""Evidence_Type"": ""VERIFIED_WORKBOOK"", ""Evidence_Location"": ""Sec.3.5 pp.10-16; Figs.9,11,14; Conclusions p.18"", ""Confidence"": ""High"", ""Recovery_Status"": ""VERIFIED""}, {""Paper_ID"": ""P012"", ""DOI"": ""10.1016/j.jallcom.2022.165108"", ""Material_Parent_ID"": ""P012_MAT_MO"", ""ML_Condition_ID"": ""P012_MC_MO_77K"", ""Observation_ID"": ""P012_OBS_MO_77K_condition"", ""Feature_Name"": ""Cr_at%"", ""Recovered_Value"": 9.8, ""Units"": ""at.%"", ""Evidence_Type"": ""VERIFIED_WORKBOOK"", ""Evidence_Location"": ""Sec.3.5 pp.10-16; Figs.9,11,14; Conclusions p.18"", ""Confidence"": ""High"", ""Recovery_Status"": ""VERIFIED""}, {""Paper_ID"": ""P012"", ""DOI"": ""10.1016/j.jallcom.2022.165108"", ""Material_Parent_ID"": ""P012_MAT_MO"", ""ML_Condition_ID"": ""P012_MC_MO_77K"", ""Observation_ID"": ""P012_OBS_MO_77K_condition"", ""Feature_Name"": ""Mo_at%"", ""Recovered_Value"": 1.7, ""Units"": ""at.%"", ""Evidence_Type"": ""VERIFIED_WORKBOOK"", ""Evidence_Location"": ""Sec.3.5 pp.10-16; Figs.9,11,14; Conclusions p.18"", ""Confidence"": ""High"", ""Recovery_Status"": ""VERIFIED""}, {""Paper_ID"": ""P012"", ""DOI"": ""10.1016/j.jallcom.2022.165108"", ""Material_Parent_ID"": ""P012_MAT_MO"", ""ML_Condition_ID"": ""P012_MC_MO_77K"", ""Observation_ID"": ""P012_OBS_MO_77K_condition"", ""Feature_Name"": ""SFE_mJ_m2"", ""Recovered_Value"": -6.0, ""Units"": ""mJ/m2"", ""Evidence_Type"": ""VERIFIED_WORKBOOK"", ""Evidence_Location"": ""Sec.3.5 pp.10-16; Figs.9,11,14; Conclusions p.18"", ""Confidence"": ""High"", ""Recovery_Status"": ""VERIFIED""}, {""Paper_ID"": ""P012"", ""DOI"": ""10.1016/j.jallcom.2022.165108"", ""Material_Parent_ID"": ""P012_MAT_MO"", ""ML_Condition_ID"": ""P012_MC_MO_77K"", ""Observation_ID"": ""P012_OBS_MO_77K_condition"", ""Feature_Name"": ""DeltaG_FCC_HCP_J_mol"", ""Recovered_Value"": -406, ""Units"": ""J/mol"", ""Evidence_Type"": ""VERIFIED_WORKBOOK"", ""Evidence_Location"": ""Sec.3.5 pp.10-16; Figs.9,11,14; Conclusions p.18"", ""Confidence"": ""High"", ""Recovery_Status"": ""VERIFIED""}, {""Paper_ID"": ""P012"", ""DOI"": ""10.1016/j.jallcom.2022.165108"", ""Material_Parent_ID"": ""P012_MAT_MO"", ""ML_Condition_ID"": ""P012_MC_MO_77K"", ""Observation_ID"": ""P012_OBS_MO_77K_condition"", ""Feature_Name"": ""Initial_HCP_fraction"", ""Recovered_Value"": 0, ""Units"": ""fraction"", ""Evidence_Type"": ""VERIFIED_WORKBOOK"", ""Evidence_Location"": ""Sec.3.5 pp.10-16; Figs.9,11,14; Conclusions p.18"", ""Confidence"": ""High"", ""Recovery_Status"": ""VERIFIED""}, {""Paper_ID"": ""P012"", ""DOI"": ""10.1016/j.jallcom.2022.165108"", ""Material_Parent_ID"": ""P012_MAT_MO"", ""ML_Condition_ID"": ""P012_MC_MO_77K"", ""Observation_ID"": ""P012_OBS_MO_77K_condition"", ""Feature_Name"": ""Initial_Sigma3_TB_fraction"", ""Recovered_Value"": 0.528, ""Units"": ""fraction"", ""Evidence_Type"": ""VERIFIED_WORKBOOK"", ""Evidence_Location"": ""Sec.3.5 pp.10-16; Figs.9,11,14; Conclusions p.18"", ""Confidence"": ""High"", ""Recovery_Status"": ""VERIFIED""}, {""Paper_ID"": ""P012"", ""DOI"": ""10.1016/j.jallcom.2022.165108"", ""Material_Parent_ID"": ""P012_MAT_MO"", ""ML_Condition_ID"": ""P012_MC_MO_77K"", ""Observation_ID"": ""P012_OBS_MO_77K_condition"", ""Feature_Name"": ""Grain_size_um"", ""Recovered_Value"": ""40"", ""Units"": ""um"", ""Evidence_Type"": ""VERIFIED_WORKBOOK"", ""Evidence_Location"": ""Sec.3.5 pp.10-16; Figs.9,11,14; Conclusions p.18"", ""Confidence"": ""High"", ""Recovery_Status"": ""VERIFIED""}, {""Paper_ID"": ""P012"", ""DOI"": ""10.1016/j.jallcom.2022.165108"", ""Material_Parent_ID"": ""P012_MAT_MO"", ""ML_Condition_ID"": ""P012_MC_MO_77K"", ""Observation_ID"": ""P012_OBS_MO_77K_condition"", ""Feature_Name"": ""Grain_Size_Including_TB_as_HAB_um"", ""Recovered_Value"": ""26"", ""Units"": ""um"", ""Evidence_Type"": ""VERIFIED_WORKBOOK"", ""Evidence_Location"": ""Sec.3.5 pp.10-16; Figs.9,11,14; Conclusions p.18"", ""Confidence"": ""High"", ""Recovery_Status"": ""VERIFIED""}, {""Paper_ID"": ""P012"", ""DOI"": ""10.1016/j.jallcom.2022.165108"", ""Material_Parent_ID"": ""P012_MAT_MO"", ""ML_Condition_ID"": ""P012_MC_MO_77K"", ""Observation_ID"": ""P012_OBS_MO_77K_condition"", ""Feature_Name"": ""FCC_lattice_a_XRD_A"", ""Recovered_Value"": 3.634, ""Units"": ""A"", ""Evidence_Type"": ""VERIFIED_WORKBOOK"", ""Evidence_Location"": ""Sec.3.5 pp.10-16; Figs.9,11,14; Conclusions p.18"", ""Confidence"": ""High"", ""Recovery_Status"": ""VERIFIED""}, {""Paper_ID"": ""P012"", ""DOI"": ""10.1016/j.jallcom.2022.165108"", ""Material_Parent_ID"": ""P012_MAT_MO"", ""ML_Condition_ID"": ""P012_MC_MO_77K"", ""Observation_ID"": ""P012_OBS_MO_77K_condition"", ""Feature_Name"": ""Effective_TRIP"", ""Recovered_Value"": 1.0, ""Units"": ""binary"", ""Evidence_Type"": ""VERIFIED_WORKBOOK"", ""Evidence_Location"": ""Sec.3.5 pp.10-16; Figs.9,11,14; Conclusions p.18"", ""Confidence"": ""High"", ""Recovery_Status"": ""VERIFIED""}, {""Paper_ID"": ""P012"", ""DOI"": ""10.1016/j.jallcom.2022.165108"", ""Material_Parent_ID"": ""P012_MAT_MO"", ""ML_Condition_ID"": ""P012_MC_MO_77K"", ""Observation_ID"": ""P012_OBS_MO_77K_condition"", ""Feature_Name"": ""Slip"", ""Recovered_Value"": 1, ""Units"": ""binary"", ""Evidence_Type"": ""VERIFIED_WORKBOOK"", ""Evidence_Location"": ""Sec.3.5 pp.10-16; Figs.9,11,14; Conclusions p.18"", ""Confidence"": ""High"", ""Recovery_Status"": ""VERIFIED""}]"
P012,10.1016/j.jallcom.2022.165108,Effects of carbon and molybdenum on the nanostructural evolution and strength/ductility trade-off in Fe40Mn40Co10Cr10 high-entropy alloys,P012_MC_C_77K,,,,C0.5_nominal,Fe39.13Mn41.23Co9.98Cr9.06C0.6,at.% measured (nominal retained separately),39.13,41.23,9.98,9.06,,,0.6,,,,,,arc melted under high-purity Ar; remelted 5 times; hot rolled 1170 K/60%; homogenized 1473 K/1 h in Ar; water quenched; subsequent hot/cold rolling; final cold reduction 90%; solution annealed 1420 K/2 h; water quenched,arc melting under high-purity Ar; remelted five times,1473,1,1170,60,90,1420,120,water quench,77.0,0.001,9,3.4,2,,,,34,,,0,ANNEALING_TWIN,-3.95,,Thermodynamic Olson-Cohen-type calculation; CURRENT_PAPER_CALCULATED,-370,Thermodynamic software; CURRENT_PAPER_CALCULATED,,,,,,,,,1,,,Sequential TWIP → combined TWIP/TRIP above ~0.2 true strain,,,,,510.0,,1022.0,,110.0,,,,,,,,,SIMT emerges above ~0.2; HCP reaches ~30% at 50% strain.,Nanotwins at 0.1 and simultaneous TWIP/TRIP at 0.2 and above.,,,Abstract; Sec.3.2 p.5; Sec.3.5 pp.13-17; Conclusions p.18,High,,,P012_scientific_evidence_recovery_VERIFIED.xlsx,P012_ML_Conditions,,,,,,,P012_MC_C_77K,P012_MC_C_77K,P012_OBS_C_77K_condition,EXPERIMENTAL,INDEPENDENT_CONDITION,,0,HIGH,,,,,,,,,,,1.0,1.0,,,,,,,1.0,1.0,P012_SERIES01,P012_MAT_C,,,P012_SERIES01,P012_MAT_C,,,P012_MC_C_77K,,,,,,,,,,,,,,,,,,,,,,,,,,,,,,,,,,,,,,,,,,,,True,Fe39.5Mn40Co10Cr10C0.5,MEASURED_BULK; actual C=0.6 at.%,,,,,,single-phase FCC,DIRECT_EBSD_XRD_PHASE_IDENTITY; exact FCC fraction not numerically quantified,,,,,,,,,,,,,,,,,,0.567,ANNEALING_TWIN,,,,,,,,,,,3.629,,,,,,,,,,1.0,1.0,RECOVERED_EXACT_CONDITION,Fe39.13Mn41.23Co9.98Cr9.06C0.6,Wet + Leco combustion analysis,23,5,LATTICE_PARAMETER_ONLY; NOT_TENSILE_REPLICATES,3.4 x 2,parallel to rolling direction,,,,,VERIFIED_JOINT,"[{""Paper_ID"": ""P012"", ""DOI"": ""10.1016/j.jallcom.2022.165108"", ""Material_Parent_ID"": ""P012_MAT_C"", ""ML_Condition_ID"": ""P012_MC_C_77K"", ""Observation_ID"": ""P012_OBS_C_77K_condition"", ""Feature_Name"": ""Fe_at%"", ""Recovered_Value"": 39.13, ""Units"": ""at.%"", ""Evidence_Type"": ""VERIFIED_WORKBOOK"", ""Evidence_Location"": ""Abstract; Sec.3.2 p.5; Sec.3.5 pp.13-17; Conclusions p.18"", ""Confidence"": ""High"", ""Recovery_Status"": ""VERIFIED""}, {""Paper_ID"": ""P012"", ""DOI"": ""10.1016/j.jallcom.2022.165108"", ""Material_Parent_ID"": ""P012_MAT_C"", ""ML_Condition_ID"": ""P012_MC_C_77K"", ""Observation_ID"": ""P012_OBS_C_77K_condition"", ""Feature_Name"": ""Mn_at%"", ""Recovered_Value"": 41.23, ""Units"": ""at.%"", ""Evidence_Type"": ""VERIFIED_WORKBOOK"", ""Evidence_Location"": ""Abstract; Sec.3.2 p.5; Sec.3.5 pp.13-17; Conclusions p.18"", ""Confidence"": ""High"", ""Recovery_Status"": ""VERIFIED""}, {""Paper_ID"": ""P012"", ""DOI"": ""10.1016/j.jallcom.2022.165108"", ""Material_Parent_ID"": ""P012_MAT_C"", ""ML_Condition_ID"": ""P012_MC_C_77K"", ""Observation_ID"": ""P012_OBS_C_77K_condition"", ""Feature_Name"": ""Co_at%"", ""Recovered_Value"": 9.98, ""Units"": ""at.%"", ""Evidence_Type"": ""VERIFIED_WORKBOOK"", ""Evidence_Location"": ""Abstract; Sec.3.2 p.5; Sec.3.5 pp.13-17; Conclusions p.18"", ""Confidence"": ""High"", ""Recovery_Status"": ""VERIFIED""}, {""Paper_ID"": ""P012"", ""DOI"": ""10.1016/j.jallcom.2022.165108"", ""Material_Parent_ID"": ""P012_MAT_C"", ""ML_Condition_ID"": ""P012_MC_C_77K"", ""Observation_ID"": ""P012_OBS_C_77K_condition"", ""Feature_Name"": ""Cr_at%"", ""Recovered_Value"": 9.06, ""Units"": ""at.%"", ""Evidence_Type"": ""VERIFIED_WORKBOOK"", ""Evidence_Location"": ""Abstract; Sec.3.2 p.5; Sec.3.5 pp.13-17; Conclusions p.18"", ""Confidence"": ""High"", ""Recovery_Status"": ""VERIFIED""}, {""Paper_ID"": ""P012"", ""DOI"": ""10.1016/j.jallcom.2022.165108"", ""Material_Parent_ID"": ""P012_MAT_C"", ""ML_Condition_ID"": ""P012_MC_C_77K"", ""Observation_ID"": ""P012_OBS_C_77K_condition"", ""Feature_Name"": ""C_at%"", ""Recovered_Value"": 0.6, ""Units"": ""at.%"", ""Evidence_Type"": ""VERIFIED_WORKBOOK"", ""Evidence_Location"": ""Abstract; Sec.3.2 p.5; Sec.3.5 pp.13-17; Conclusions p.18"", ""Confidence"": ""High"", ""Recovery_Status"": ""VERIFIED""}, {""Paper_ID"": ""P012"", ""DOI"": ""10.1016/j.jallcom.2022.165108"", ""Material_Parent_ID"": ""P012_MAT_C"", ""ML_Condition_ID"": ""P012_MC_C_77K"", ""Observation_ID"": ""P012_OBS_C_77K_condition"", ""Feature_Name"": ""SFE_mJ_m2"", ""Recovered_Value"": -3.95, ""Units"": ""mJ/m2"", ""Evidence_Type"": ""VERIFIED_WORKBOOK"", ""Evidence_Location"": ""Abstract; Sec.3.2 p.5; Sec.3.5 pp.13-17; Conclusions p.18"", ""Confidence"": ""High"", ""Recovery_Status"": ""VERIFIED""}, {""Paper_ID"": ""P012"", ""DOI"": ""10.1016/j.jallcom.2022.165108"", ""Material_Parent_ID"": ""P012_MAT_C"", ""ML_Condition_ID"": ""P012_MC_C_77K"", ""Observation_ID"": ""P012_OBS_C_77K_condition"", ""Feature_Name"": ""DeltaG_FCC_HCP_J_mol"", ""Recovered_Value"": -370, ""Units"": ""J/mol"", ""Evidence_Type"": ""VERIFIED_WORKBOOK"", ""Evidence_Location"": ""Abstract; Sec.3.2 p.5; Sec.3.5 pp.13-17; Conclusions p.18"", ""Confidence"": ""High"", ""Recovery_Status"": ""VERIFIED""}, {""Paper_ID"": ""P012"", ""DOI"": ""10.1016/j.jallcom.2022.165108"", ""Material_Parent_ID"": ""P012_MAT_C"", ""ML_Condition_ID"": ""P012_MC_C_77K"", ""Observation_ID"": ""P012_OBS_C_77K_condition"", ""Feature_Name"": ""YS_MPa"", ""Recovered_Value"": 510.0, ""Units"": ""MPa"", ""Evidence_Type"": ""VERIFIED_WORKBOOK"", ""Evidence_Location"": ""Abstract; Sec.3.2 p.5; Sec.3.5 pp.13-17; Conclusions p.18"", ""Confidence"": ""High"", ""Recovery_Status"": ""VERIFIED""}, {""Paper_ID"": ""P012"", ""DOI"": ""10.1016/j.jallcom.2022.165108"", ""Material_Parent_ID"": ""P012_MAT_C"", ""ML_Condition_ID"": ""P012_MC_C_77K"", ""Observation_ID"": ""P012_OBS_C_77K_condition"", ""Feature_Name"": ""UTS_MPa"", ""Recovered_Value"": 1022.0, ""Units"": ""MPa"", ""Evidence_Type"": ""VERIFIED_WORKBOOK"", ""Evidence_Location"": ""Abstract; Sec.3.2 p.5; Sec.3.5 pp.13-17; Conclusions p.18"", ""Confidence"": ""High"", ""Recovery_Status"": ""VERIFIED""}, {""Paper_ID"": ""P012"", ""DOI"": ""10.1016/j.jallcom.2022.165108"", ""Material_Parent_ID"": ""P012_MAT_C"", ""ML_Condition_ID"": ""P012_MC_C_77K"", ""Observation_ID"": ""P012_OBS_C_77K_condition"", ""Feature_Name"": ""Elongation_pct"", ""Recovered_Value"": 110.0, ""Units"": ""%"", ""Evidence_Type"": ""VERIFIED_WORKBOOK"", ""Evidence_Location"": ""Abstract; Sec.3.2 p.5; Sec.3.5 pp.13-17; Conclusions p.18"", ""Confidence"": ""High"", ""Recovery_Status"": ""VERIFIED""}, {""Paper_ID"": ""P012"", ""DOI"": ""10.1016/j.jallcom.2022.165108"", ""Material_Parent_ID"": ""P012_MAT_C"", ""ML_Condition_ID"": ""P012_MC_C_77K"", ""Observation_ID"": ""P012_OBS_C_77K_condition"", ""Feature_Name"": ""Initial_HCP_fraction"", ""Recovered_Value"": 0, ""Units"": ""fraction"", ""Evidence_Type"": ""VERIFIED_WORKBOOK"", ""Evidence_Location"": ""Abstract; Sec.3.2 p.5; Sec.3.5 pp.13-17; Conclusions p.18"", ""Confidence"": ""High"", ""Recovery_Status"": ""VERIFIED""}, {""Paper_ID"": ""P012"", ""DOI"": ""10.1016/j.jallcom.2022.165108"", ""Material_Parent_ID"": ""P012_MAT_C"", ""ML_Condition_ID"": ""P012_MC_C_77K"", ""Observation_ID"": ""P012_OBS_C_77K_condition"", ""Feature_Name"": ""Initial_Sigma3_TB_fraction"", ""Recovered_Value"": 0.567, ""Units"": ""fraction"", ""Evidence_Type"": ""VERIFIED_WORKBOOK"", ""Evidence_Location"": ""Abstract; Sec.3.2 p.5; Sec.3.5 pp.13-17; Conclusions p.18"", ""Confidence"": ""High"", ""Recovery_Status"": ""VERIFIED""}, {""Paper_ID"": ""P012"", ""DOI"": ""10.1016/j.jallcom.2022.165108"", ""Material_Parent_ID"": ""P012_MAT_C"", ""ML_Condition_ID"": ""P012_MC_C_77K"", ""Observation_ID"": ""P012_OBS_C_77K_condition"", ""Feature_Name"": ""Grain_size_um"", ""Recovered_Value"": ""34"", ""Units"": ""um"", ""Evidence_Type"": ""VERIFIED_WORKBOOK"", ""Evidence_Location"": ""Abstract; Sec.3.2 p.5; Sec.3.5 pp.13-17; Conclusions p.18"", ""Confidence"": ""High"", ""Recovery_Status"": ""VERIFIED""}, {""Paper_ID"": ""P012"", ""DOI"": ""10.1016/j.jallcom.2022.165108"", ""Material_Parent_ID"": ""P012_MAT_C"", ""ML_Condition_ID"": ""P012_MC_C_77K"", ""Observation_ID"": ""P012_OBS_C_77K_condition"", ""Feature_Name"": ""Grain_Size_Including_TB_as_HAB_um"", ""Recovered_Value"": ""23"", ""Units"": ""um"", ""Evidence_Type"": ""VERIFIED_WORKBOOK"", ""Evidence_Location"": ""Abstract; Sec.3.2 p.5; Sec.3.5 pp.13-17; Conclusions p.18"", ""Confidence"": ""High"", ""Recovery_Status"": ""VERIFIED""}, {""Paper_ID"": ""P012"", ""DOI"": ""10.1016/j.jallcom.2022.165108"", ""Material_Parent_ID"": ""P012_MAT_C"", ""ML_Condition_ID"": ""P012_MC_C_77K"", ""Observation_ID"": ""P012_OBS_C_77K_condition"", ""Feature_Name"": ""FCC_lattice_a_XRD_A"", ""Recovered_Value"": 3.629, ""Units"": ""A"", ""Evidence_Type"": ""VERIFIED_WORKBOOK"", ""Evidence_Location"": ""Abstract; Sec.3.2 p.5; Sec.3.5 pp.13-17; Conclusions p.18"", ""Confidence"": ""High"", ""Recovery_Status"": ""VERIFIED""}, {""Paper_ID"": ""P012"", ""DOI"": ""10.1016/j.jallcom.2022.165108"", ""Material_Parent_ID"": ""P012_MAT_C"", ""ML_Condition_ID"": ""P012_MC_C_77K"", ""Observation_ID"": ""P012_OBS_C_77K_condition"", ""Feature_Name"": ""Effective_TRIP"", ""Recovered_Value"": 1.0, ""Units"": ""binary"", ""Evidence_Type"": ""VERIFIED_WORKBOOK"", ""Evidence_Location"": ""Abstract; Sec.3.2 p.5; Sec.3.5 pp.13-17; Conclusions p.18"", ""Confidence"": ""High"", ""Recovery_Status"": ""VERIFIED""}, {""Paper_ID"": ""P012"", ""DOI"": ""10.1016/j.jallcom.2022.165108"", ""Material_Parent_ID"": ""P012_MAT_C"", ""ML_Condition_ID"": ""P012_MC_C_77K"", ""Observation_ID"": ""P012_OBS_C_77K_condition"", ""Feature_Name"": ""Effective_TWIP"", ""Recovered_Value"": 1.0, ""Units"": ""binary"", ""Evidence_Type"": ""VERIFIED_WORKBOOK"", ""Evidence_Location"": ""Abstract; Sec.3.2 p.5; Sec.3.5 pp.13-17; Conclusions p.18"", ""Confidence"": ""High"", ""Recovery_Status"": ""VERIFIED""}, {""Paper_ID"": ""P012"", ""DOI"": ""10.1016/j.jallcom.2022.165108"", ""Material_Parent_ID"": ""P012_MAT_C"", ""ML_Condition_ID"": ""P012_MC_C_77K"", ""Observation_ID"": ""P012_OBS_C_77K_condition"", ""Feature_Name"": ""Slip"", ""Recovered_Value"": 1, ""Units"": ""binary"", ""Evidence_Type"": ""VERIFIED_WORKBOOK"", ""Evidence_Location"": ""Abstract; Sec.3.2 p.5; Sec.3.5 pp.13-17; Conclusions p.18"", ""Confidence"": ""High"", ""Recovery_Status"": ""VERIFIED""}]"
P012,10.1016/j.jallcom.2022.165108,Effects of carbon and molybdenum on the nanostructural evolution and strength/ductility trade-off in Fe40Mn40Co10Cr10 high-entropy alloys,P012_OBS_BASE_RT_eps005,,,,Base,,,,,,,,,,,,,,,,,,,,,,,,,298.0,,,,,0.05,,true strain 0.05,,,,,,,,,,,,,,,,,,,1,,,,,,,,,,,,,,,,,,,,,,,,,Fig.5; p.7,High,,,P012_scientific_evidence_recovery_VERIFIED.xlsx,P012_Stage_Observations,,,,,,,P012_MC_BASE_RT,,P012_OBS_BASE_RT_eps005,EXPERIMENTAL,REPEATED_STAGE,P012_OBS_BASE_RT_eps005,,HIGH,,,,,,,,,,,,0.0,,,,,,,,0.0,P012_SERIES01,P012_MAT_BASE,,,P012_SERIES01,P012_MAT_BASE,,,P012_MC_BASE_RT,,,,,,,,,,,,,,,,,,,,,,,,,,,,,,,,,,,,,,,,,,,,False,,,,,,,,,,,,,,,,,,,,,,,,,,,,ANNEALING_TWIN,,,,,,,,,,,,,,,,,,,,,,,RECOVERED_STAGE_CHILD,,,,,,,,,,,Loosely knit dislocations/dislocation clusters; mechanical twins not observed,,
P012,10.1016/j.jallcom.2022.165108,Effects of carbon and molybdenum on the nanostructural evolution and strength/ductility trade-off in Fe40Mn40Co10Cr10 high-entropy alloys,P012_OBS_BASE_RT_eps010,,,,Base,,,,,,,,,,,,,,,,,,,,,,,,,298.0,,,,,0.1,,true strain 0.1,,,,,,,,,,,,,,,,,,,1,,,,,,,,,,,,,,,,,,,,,,,,,Fig.5; pp.7-9,High,,,P012_scientific_evidence_recovery_VERIFIED.xlsx,P012_Stage_Observations,,,,,,,P012_MC_BASE_RT,,P012_OBS_BASE_RT_eps010,EXPERIMENTAL,REPEATED_STAGE,P012_OBS_BASE_RT_eps010,,HIGH,,,,,,,,,,,,1.0,,,,,,,,1.0,P012_SERIES01,P012_MAT_BASE,,,P012_SERIES01,P012_MAT_BASE,,,P012_MC_BASE_RT,,,,,,,,,,,,,,,,,,,,,,,,,,,,,,,,,,,,,,,,,,,,False,,,,,,,,,,,,,,,,,,,,,,,,,,,,ANNEALING_TWIN,,,,,,,,,,,,,,,,10.0,,,,,,,RECOVERED_STAGE_CHILD,,,,,,,,,,,Planar dislocation arrays + deformation nanotwins (~10 nm),,
P012,10.1016/j.jallcom.2022.165108,Effects of carbon and molybdenum on the nanostructural evolution and strength/ductility trade-off in Fe40Mn40Co10Cr10 high-entropy alloys,P012_OBS_BASE_RT_eps020,,,,Base,,,,,,,,,,,,,,,,,,,,,,,,,298.0,,,,,0.2,,true strain 0.2,,,,,,,,,,,,,,,,,,,1,,,,0.0,,,,,,,,,,,,,,,,,,,,,Fig.6; pp.8-9,High,,,P012_scientific_evidence_recovery_VERIFIED.xlsx,P012_Stage_Observations,,,,,,,P012_MC_BASE_RT,,P012_OBS_BASE_RT_eps020,EXPERIMENTAL,REPEATED_STAGE,P012_OBS_BASE_RT_eps020,,HIGH,,,,,,,,,,,0.0,1.0,,,,,,,0.0,1.0,P012_SERIES01,P012_MAT_BASE,,,P012_SERIES01,P012_MAT_BASE,,,P012_MC_BASE_RT,,,,,,,,,,,,,,,,,,,,,,,,,,,,,,,,,,,,,,,,,,,,False,,,,,,,,,,,,,,,,,,,,,,,,,,,,ANNEALING_TWIN,,,,,,,,,,,,,,,,,,,,,,,RECOVERED_STAGE_CHILD,,,,,,,,139000000000000.0,,,Single FCC phase + narrow deformation-twin bands,,
P012,10.1016/j.jallcom.2022.165108,Effects of carbon and molybdenum on the nanostructural evolution and strength/ductility trade-off in Fe40Mn40Co10Cr10 high-entropy alloys,P012_OBS_BASE_RT_eps045,,,,Base,,,,,,,,,,,,,,,,,,,,,,,,,298.0,,,,,0.45,,true strain 0.45,,,,,,,,,,,,,,,,,,,1,,,,,,,,,,,,,,,,,,,,,,,,,Fig.7; pp.8-10,High,,,P012_scientific_evidence_recovery_VERIFIED.xlsx,P012_Stage_Observations,,,,,,,P012_MC_BASE_RT,,P012_OBS_BASE_RT_eps045,EXPERIMENTAL,REPEATED_STAGE,P012_OBS_BASE_RT_eps045,,HIGH,,,,,,,,,,,,1.0,,,,,,,,1.0,P012_SERIES01,P012_MAT_BASE,,,P012_SERIES01,P012_MAT_BASE,,,P012_MC_BASE_RT,,,,,,,,,,,,,,,,,,,,,,,,,,,,,,,,,,,,,,,,,,,,False,,,,,,,,,,,,,,,,,,,,,,,,,,,,ANNEALING_TWIN,,,,,,,,,,,,,,,,,,,,,,,RECOVERED_STAGE_CHILD,,,,,,,,,,,Intense deformation twinning; secondary/hierarchical twins at high strain,,
