Repository: abolghasemkazemi/ATI_ML_Project

# Processed pilot data

This directory is reserved for validated, versioned outputs derived from raw
sources. The pilot infrastructure adds no extracted records, datasets, labels,
or scientific values.

Every future artifact must:

- identify its input paper and condition records;
- retain original reported values alongside any harmonized representation;
- distinguish experimental measurements from calculated descriptors;
- carry field-level source or calculation provenance;
- preserve parent-study, condition, replicate, and repeated-stage relationships;
- document validation status, schema version, creation method, and correction
  history; and

File: data/processed/master_19papers_recovery_v7.csv (part 10 of 10)
P012,10.1016/j.jallcom.2022.165108,Effects of carbon and molybdenum on the nanostructural evolution and strength/ductility trade-off in Fe40Mn40Co10Cr10 high-entropy alloys,P012_OBS_MO_RT_eps005,,,,Mo1.7,,,,,,,,,,,,,,,,,,,,,,,,,298.0,,,,,0.05,,true strain 0.05,,,,,,,,,,,,,,,,,,,1,,,,,,,,,,,,,,,,,,,,,,,,,Fig.5; p.7,High,,,P012_scientific_evidence_recovery_VERIFIED.xlsx,P012_Stage_Observations,,,,,,,P012_MC_MO_RT,,P012_OBS_MO_RT_eps005,EXPERIMENTAL,REPEATED_STAGE,P012_OBS_MO_RT_eps005,,HIGH,,,,,,,,,,,,0.0,,,,,,,,0.0,P012_SERIES01,P012_MAT_MO,,,P012_SERIES01,P012_MAT_MO,,,P012_MC_MO_RT,,,,,,,,,,,,,,,,,,,,,,,,,,,,,,,,,,,,,,,,,,,,False,,,,,,,,,,,,,,,,,,,,,,,,,,,,ANNEALING_TWIN,,,,,,,,,,,,,,,,,,,,,,,RECOVERED_STAGE_CHILD,,,,,,,,,,,Loosely knit dislocations/dislocation clusters; mechanical twins not observed,,
P012,10.1016/j.jallcom.2022.165108,Effects of carbon and molybdenum on the nanostructural evolution and strength/ductility trade-off in Fe40Mn40Co10Cr10 high-entropy alloys,P012_OBS_MO_RT_eps010,,,,Mo1.7,,,,,,,,,,,,,,,,,,,,,,,,,298.0,,,,,0.1,,true strain 0.1,,,,,,,,,,,,,,,,,,,1,,,,,,,,,,,,,,,,,,,,,,,,,Fig.5; pp.7-9,High,,,P012_scientific_evidence_recovery_VERIFIED.xlsx,P012_Stage_Observations,,,,,,,P012_MC_MO_RT,,P012_OBS_MO_RT_eps010,EXPERIMENTAL,REPEATED_STAGE,P012_OBS_MO_RT_eps010,,HIGH,,,,,,,,,,,,1.0,,,,,,,,1.0,P012_SERIES01,P012_MAT_MO,,,P012_SERIES01,P012_MAT_MO,,,P012_MC_MO_RT,,,,,,,,,,,,,,,,,,,,,,,,,,,,,,,,,,,,,,,,,,,,False,,,,,,,,,,,,,,,,,,,,,,,,,,,,ANNEALING_TWIN,,,,,,,,,,,,,,,,10.0,,,,,,,RECOVERED_STAGE_CHILD,,,,,,,,,,,Planar dislocation arrays + deformation nanotwins (~10 nm),,
P012,10.1016/j.jallcom.2022.165108,Effects of carbon and molybdenum on the nanostructural evolution and strength/ductility trade-off in Fe40Mn40Co10Cr10 high-entropy alloys,P012_OBS_MO_RT_eps020,,,,Mo1.7,,,,,,,,,,,,,,,,,,,,,,,,,298.0,,,,,0.2,,true strain 0.2,,,,,,,,,,,,,,,,,,,1,,,,0.0,,,,,,,,,,,,,,,,,,,,,Fig.6; pp.8-9,High,,,P012_scientific_evidence_recovery_VERIFIED.xlsx,P012_Stage_Observations,,,,,,,P012_MC_MO_RT,,P012_OBS_MO_RT_eps020,EXPERIMENTAL,REPEATED_STAGE,P012_OBS_MO_RT_eps020,,HIGH,,,,,,,,,,,0.0,1.0,,,,,,,0.0,1.0,P012_SERIES01,P012_MAT_MO,,,P012_SERIES01,P012_MAT_MO,,,P012_MC_MO_RT,,,,,,,,,,,,,,,,,,,,,,,,,,,,,,,,,,,,,,,,,,,,False,,,,,,,,,,,,,,,,,,,,,,,,,,,,ANNEALING_TWIN,,,,,,,,,,,,,,,,,,,,,,,RECOVERED_STAGE_CHILD,,,,,,,,280000000000000.0,,,Single FCC phase + narrow deformation-twin bands,,
P012,10.1016/j.jallcom.2022.165108,Effects of carbon and molybdenum on the nanostructural evolution and strength/ductility trade-off in Fe40Mn40Co10Cr10 high-entropy alloys,P012_OBS_MO_RT_eps045,,,,Mo1.7,,,,,,,,,,,,,,,,,,,,,,,,,298.0,,,,,0.45,,true strain 0.45,,,,,,,,,,,,,,,,,,,1,,,,,,,,,,,,,,,,,,,,,,,,,Fig.7; pp.8-10,High,,,P012_scientific_evidence_recovery_VERIFIED.xlsx,P012_Stage_Observations,,,,,,,P012_MC_MO_RT,,P012_OBS_MO_RT_eps045,EXPERIMENTAL,REPEATED_STAGE,P012_OBS_MO_RT_eps045,,HIGH,,,,,,,,,,,,1.0,,,,,,,,1.0,P012_SERIES01,P012_MAT_MO,,,P012_SERIES01,P012_MAT_MO,,,P012_MC_MO_RT,,,,,,,,,,,,,,,,,,,,,,,,,,,,,,,,,,,,,,,,,,,,False,,,,,,,,,,,,,,,,,,,,,,,,,,,,ANNEALING_TWIN,,,,,,,,,,,,,,,,,,,,,,,RECOVERED_STAGE_CHILD,,,,,,,,,,,Intense deformation twinning; secondary/hierarchical twins at high strain,,
P012,10.1016/j.jallcom.2022.165108,Effects of carbon and molybdenum on the nanostructural evolution and strength/ductility trade-off in Fe40Mn40Co10Cr10 high-entropy alloys,P012_OBS_C_RT_eps005,,,,C0.5_nominal,,,,,,,,,,,,,,,,,,,,,,,,,298.0,,,,,0.05,,true strain 0.05,,,,,,,,,,,,,,,,,,,1,,,,,,,,,,,,,,,,,,,,,,,,,Fig.5; p.7,High,,,P012_scientific_evidence_recovery_VERIFIED.xlsx,P012_Stage_Observations,,,,,,,P012_MC_C_RT,,P012_OBS_C_RT_eps005,EXPERIMENTAL,REPEATED_STAGE,P012_OBS_C_RT_eps005,,HIGH,,,,,,,,,,,,0.0,,,,,,,,0.0,P012_SERIES01,P012_MAT_C,,,P012_SERIES01,P012_MAT_C,,,P012_MC_C_RT,,,,,,,,,,,,,,,,,,,,,,,,,,,,,,,,,,,,,,,,,,,,False,,,,,,,,,,,,,,,,,,,,,,,,,,,,ANNEALING_TWIN,,,,,,,,,,,,,,,,,,,,,,,RECOVERED_STAGE_CHILD,,,,,,,,,,,Loosely knit dislocations/dislocation clusters; mechanical twins not observed,,
P012,10.1016/j.jallcom.2022.165108,Effects of carbon and molybdenum on the nanostructural evolution and strength/ductility trade-off in Fe40Mn40Co10Cr10 high-entropy alloys,P012_OBS_C_RT_eps010,,,,C0.5_nominal,,,,,,,,,,,,,,,,,,,,,,,,,298.0,,,,,0.1,,true strain 0.1,,,,,,,,,,,,,,,,,,,1,,,,,,,,,,,,,,,,,,,,,,,,,Fig.5; pp.7-9,High,,,P012_scientific_evidence_recovery_VERIFIED.xlsx,P012_Stage_Observations,,,,,,,P012_MC_C_RT,,P012_OBS_C_RT_eps010,EXPERIMENTAL,REPEATED_STAGE,P012_OBS_C_RT_eps010,,HIGH,,,,,,,,,,,,1.0,,,,,,,,1.0,P012_SERIES01,P012_MAT_C,,,P012_SERIES01,P012_MAT_C,,,P012_MC_C_RT,,,,,,,,,,,,,,,,,,,,,,,,,,,,,,,,,,,,,,,,,,,,False,,,,,,,,,,,,,,,,,,,,,,,,,,,,ANNEALING_TWIN,,,,,,,,,,,,,,,,10.0,,,,,,,RECOVERED_STAGE_CHILD,,,,,,,,,,,Planar dislocation arrays + deformation nanotwins (~10 nm),,
P012,10.1016/j.jallcom.2022.165108,Effects of carbon and molybdenum on the nanostructural evolution and strength/ductility trade-off in Fe40Mn40Co10Cr10 high-entropy alloys,P012_OBS_C_RT_eps020,,,,C0.5_nominal,,,,,,,,,,,,,,,,,,,,,,,,,298.0,,,,,0.2,,true strain 0.2,,,,,,,,,,,,,,,,,,,1,,,,0.0,,,,,,,,,,,,,,,,,,,,,Fig.6; pp.8-9,High,,,P012_scientific_evidence_recovery_VERIFIED.xlsx,P012_Stage_Observations,,,,,,,P012_MC_C_RT,,P012_OBS_C_RT_eps020,EXPERIMENTAL,REPEATED_STAGE,P012_OBS_C_RT_eps020,,HIGH,,,,,,,,,,,0.0,1.0,,,,,,,0.0,1.0,P012_SERIES01,P012_MAT_C,,,P012_SERIES01,P012_MAT_C,,,P012_MC_C_RT,,,,,,,,,,,,,,,,,,,,,,,,,,,,,,,,,,,,,,,,,,,,False,,,,,,,,,,,,,,,,,,,,,,,,,,,,ANNEALING_TWIN,,,,,,,,,,,,,,,,,,,,,,,RECOVERED_STAGE_CHILD,,,,,,,,370000000000000.0,,,Single FCC phase + narrow deformation-twin bands,,
P012,10.1016/j.jallcom.2022.165108,Effects of carbon and molybdenum on the nanostructural evolution and strength/ductility trade-off in Fe40Mn40Co10Cr10 high-entropy alloys,P012_OBS_C_RT_eps045,,,,C0.5_nominal,,,,,,,,,,,,,,,,,,,,,,,,,298.0,,,,,0.45,,true strain 0.45,,,,,,,,,,,,,,,,,,,1,,,,,,,,,,,,,,,,,,,,,,,,,Fig.7; pp.8-10,High,,,P012_scientific_evidence_recovery_VERIFIED.xlsx,P012_Stage_Observations,,,,,,,P012_MC_C_RT,,P012_OBS_C_RT_eps045,EXPERIMENTAL,REPEATED_STAGE,P012_OBS_C_RT_eps045,,HIGH,,,,,,,,,,,,1.0,,,,,,,,1.0,P012_SERIES01,P012_MAT_C,,,P012_SERIES01,P012_MAT_C,,,P012_MC_C_RT,,,,,,,,,,,,,,,,,,,,,,,,,,,,,,,,,,,,,,,,,,,,False,,,,,,,,,,,,,,,,,,,,,,,,,,,,ANNEALING_TWIN,,,,,,,,,,,,,,,,,,,,,,,RECOVERED_STAGE_CHILD,,,,,,,,,,,Intense deformation twinning; secondary/hierarchical twins at high strain,,
P012,10.1016/j.jallcom.2022.165108,Effects of carbon and molybdenum on the nanostructural evolution and strength/ductility trade-off in Fe40Mn40Co10Cr10 high-entropy alloys,P012_OBS_BASE_77_eps020,,,,Base,,,,,,,,,,,,,,,,,,,,,,,,,77.0,,,,,0.2,,true strain 0.2,,,,,,,,,,,,,,,,,,,1,,,,,,,,,,,,,,,,,,,,,,,,,"Figs.10,13; pp.12,14-15",High,,,P012_scientific_evidence_recovery_VERIFIED.xlsx,P012_Stage_Observations,,,,,,,P012_MC_BASE_77K,,P012_OBS_BASE_77_eps020,EXPERIMENTAL,REPEATED_STAGE,P012_OBS_BASE_77_eps020,,HIGH,,,,,,,,,,,1.0,0.0,,,,,,,1.0,0.0,P012_SERIES01,P012_MAT_BASE,,,P012_SERIES01,P012_MAT_BASE,,,P012_MC_BASE_77K,,,,,,,,,,,,,,,,,,,,,,,,,,,,,,,,,,,,,,,,,,,,False,,,,,,,,,,,,,,,,,,,,,,,,,,,,ANNEALING_TWIN,,,,,,,,,,,,,,,,,,,,,,,RECOVERED_STAGE_CHILD,,,,,,,,,1.3 ± 0.4 µm (EBSD-scale laths); 13 nm nano-laths by HRTEM,80.0,SIMT in most grains; no microscale mechanical twins observed,,
P012,10.1016/j.jallcom.2022.165108,Effects of carbon and molybdenum on the nanostructural evolution and strength/ductility trade-off in Fe40Mn40Co10Cr10 high-entropy alloys,P012_OBS_MO_77_eps010,,,,Mo1.7,,,,,,,,,,,,,,,,,,,,,,,,,77.0,,,,,0.1,,true strain 0.1,,,,,,,,,,,,,,,,,,,1,,,,,,,,,,,,,,,,,,,,,,,,,Fig.14a; pp.14-16,High,,,P012_scientific_evidence_recovery_VERIFIED.xlsx,P012_Stage_Observations,,,,,,,P012_MC_MO_77K,,P012_OBS_MO_77_eps010,EXPERIMENTAL,REPEATED_STAGE,P012_OBS_MO_77_eps010,,HIGH,,,,,,,,,,,0.0,0.0,,,,,,,0.0,0.0,P012_SERIES01,P012_MAT_MO,,,P012_SERIES01,P012_MAT_MO,,,P012_MC_MO_77K,,,,,,,,,,,,,,,,,,,,,,,,,,,,,,,,,,,,,,,,,,,,False,,,,,,,,,,,,,,,,,,,,,,,,,,,,ANNEALING_TWIN,,,,,,,,,,,,,,,,,,,,,,,RECOVERED_STAGE_CHILD,,,,,,,,,,,FCC with extended stacking faults; no SIMT; no deformation twins observed in early stage,,
P012,10.1016/j.jallcom.2022.165108,Effects of carbon and molybdenum on the nanostructural evolution and strength/ductility trade-off in Fe40Mn40Co10Cr10 high-entropy alloys,P012_OBS_MO_77_eps020,,,,Mo1.7,,,,,,,,,,,,,,,,,,,,,,,,,77.0,,,,,0.2,,true strain 0.2,,,,,,,,,,,,,,,,,,,1,,,,,,,,,,,,,,,,,,,,,,,,,"Figs.11,14; pp.12-16",High,,,P012_scientific_evidence_recovery_VERIFIED.xlsx,P012_Stage_Observations,,,,,,,P012_MC_MO_77K,,P012_OBS_MO_77_eps020,EXPERIMENTAL,REPEATED_STAGE,P012_OBS_MO_77_eps020,,HIGH,,,,,,,,,,,1.0,0.0,,,,,,,1.0,0.0,P012_SERIES01,P012_MAT_MO,,,P012_SERIES01,P012_MAT_MO,,,P012_MC_MO_77K,,,,,,,,,,,,,,,,,,,,,,,,,,,,,,,,,,,,,,,,,,,,False,,,,,,,,,,,,,,,,,,,,,,,,,,,,ANNEALING_TWIN,,,,,,,,,,,,,,,,,,,,,,,RECOVERED_STAGE_CHILD,,,,,,,,,70,20.0,SIMT with ε-martensite laths; γ nanolaminates (~15 nm) remain between martensite bands,,
P012,10.1016/j.jallcom.2022.165108,Effects of carbon and molybdenum on the nanostructural evolution and strength/ductility trade-off in Fe40Mn40Co10Cr10 high-entropy alloys,P012_OBS_MO_77_eps050,,,,Mo1.7,,,,,,,,,,,,,,,,,,,,,,,,,77.0,,,,,0.5,,true strain 0.5,,,,,,,,,,,,,,,,,,,1,,,,0.668,,,,,,,,,,,,,,,,,,,,,Fig.9; p.11,High,,,P012_scientific_evidence_recovery_VERIFIED.xlsx,P012_Stage_Observations,,,,,,,P012_MC_MO_77K,,P012_OBS_MO_77_eps050,EXPERIMENTAL,REPEATED_STAGE,P012_OBS_MO_77_eps050,,HIGH,,,,,,,,,,,1.0,0.0,,,,,,,1.0,0.0,P012_SERIES01,P012_MAT_MO,,,P012_SERIES01,P012_MAT_MO,,,P012_MC_MO_77K,,,,,,,,,,,,,,,,,,,,,,,,,,,,,,,,,,,,,,,,,,,,False,,,,,,,,,,,,,,,,,,,,,,,,,,,,ANNEALING_TWIN,,,,,,,,,,,,,,,,,,,,,,,RECOVERED_STAGE_CHILD,,,,,,,,,,,High ε-martensite fraction at 50% strain,,
P012,10.1016/j.jallcom.2022.165108,Effects of carbon and molybdenum on the nanostructural evolution and strength/ductility trade-off in Fe40Mn40Co10Cr10 high-entropy alloys,P012_OBS_C_77_eps010,,,,C0.5_nominal,,,,,,,,,,,,,,,,,,,,,,,,,77.0,,,,,0.1,,true strain 0.1,,,,,,,,,,,,,,,,,,,1,,,,,0.0189,,,,,,,,,,,,,,,,,,,,Fig.15a; pp.15-16; twin fraction text p.14,High,,,P012_scientific_evidence_recovery_VERIFIED.xlsx,P012_Stage_Observations,,,,,,,P012_MC_C_77K,,P012_OBS_C_77_eps010,EXPERIMENTAL,REPEATED_STAGE,P012_OBS_C_77_eps010,,HIGH,,,,,,,,,,,0.0,1.0,,,,,,,0.0,1.0,P012_SERIES01,P012_MAT_C,,,P012_SERIES01,P012_MAT_C,,,P012_MC_C_77K,,,,,,,,,,,,,,,,,,,,,,,,,,,,,,,,,,,,,,,,,,,,False,,,,,,,,,,,,,,,,,,,,,,,,,,,,ANNEALING_TWIN,,,,,,,,,,,,,,,,10.0,,,,,,,RECOVERED_STAGE_CHILD,,,,,,,,,,,Deformation nanotwins; no SIMT,,
P012,10.1016/j.jallcom.2022.165108,Effects of carbon and molybdenum on the nanostructural evolution and strength/ductility trade-off in Fe40Mn40Co10Cr10 high-entropy alloys,P012_OBS_C_77_eps020,,,,C0.5_nominal,,,,,,,,,,,,,,,,,,,,,,,,,77.0,,,,,0.2,,true strain 0.2,,,,,,,,,,,,,,,,,,,1,,,,,,,,,,,,,,,,,,,,,,,,,"Figs.12,15; pp.13-17",High,,,P012_scientific_evidence_recovery_VERIFIED.xlsx,P012_Stage_Observations,,,,,,,P012_MC_C_77K,,P012_OBS_C_77_eps020,EXPERIMENTAL,REPEATED_STAGE,P012_OBS_C_77_eps020,,HIGH,,,,,,,,,,,1.0,1.0,,,,,,,1.0,1.0,P012_SERIES01,P012_MAT_C,,,P012_SERIES01,P012_MAT_C,,,P012_MC_C_77K,,,,,,,,,,,,,,,,,,,,,,,,,,,,,,,,,,,,,,,,,,,,False,,,,,,,,,,,,,,,,,,,,,,,,,,,,ANNEALING_TWIN,,,,,,,,,,,,,,,,35.0,,,,,,,RECOVERED_STAGE_CHILD,,,,,,,,,8,,Complex TWIP/TRIP structure: deformation nanotwins + ε nano-laths + γ nanolaminates,,
P012,10.1016/j.jallcom.2022.165108,Effects of carbon and molybdenum on the nanostructural evolution and strength/ductility trade-off in Fe40Mn40Co10Cr10 high-entropy alloys,P012_OBS_C_77_eps040,,,,C0.5_nominal,,,,,,,,,,,,,,,,,,,,,,,,,77.0,,,,,0.4,,true strain 0.4,,,,,,,,,,,,,,,,,,,1,,,,,0.085,,,,,,,,,,,,,,,,,,,,p.14 + Fig.S2 referenced; pp.16-17,High,,,P012_scientific_evidence_recovery_VERIFIED.xlsx,P012_Stage_Observations,,,,,,,P012_MC_C_77K,,P012_OBS_C_77_eps040,EXPERIMENTAL,REPEATED_STAGE,P012_OBS_C_77_eps040,,HIGH,,,,,,,,,,,1.0,1.0,,,,,,,1.0,1.0,P012_SERIES01,P012_MAT_C,,,P012_SERIES01,P012_MAT_C,,,P012_MC_C_77K,,,,,,,,,,,,,,,,,,,,,,,,,,,,,,,,,,,,,,,,,,,,False,,,,,,,,,,,,,,,,,,,,,,,,,,,,ANNEALING_TWIN,,,,,,,,,,,,,,,,,,,,,,,RECOVERED_STAGE_CHILD,,,,,,,,,,,Combined TWIP/TRIP at higher strain,,
P012,10.1016/j.jallcom.2022.165108,Effects of carbon and molybdenum on the nanostructural evolution and strength/ductility trade-off in Fe40Mn40Co10Cr10 high-entropy alloys,P012_OBS_C_77_eps050,,,,C0.5_nominal,,,,,,,,,,,,,,,,,,,,,,,,,77.0,,,,,0.5,,true strain 0.5,,,,,,,,,,,,,,,,,,,1,,,,0.3,,,,,,,,,,,,,,,,,,,,,Fig.9; p.11,High,,,P012_scientific_evidence_recovery_VERIFIED.xlsx,P012_Stage_Observations,,,,,,,P012_MC_C_77K,,P012_OBS_C_77_eps050,EXPERIMENTAL,REPEATED_STAGE,P012_OBS_C_77_eps050,,HIGH,,,,,,,,,,,1.0,1.0,,,,,,,1.0,1.0,P012_SERIES01,P012_MAT_C,,,P012_SERIES01,P012_MAT_C,,,P012_MC_C_77K,,,,,,,,,,,,,,,,,,,,,,,,,,,,,,,,,,,,,,,,,,,,False,,,,,,,,,,,,,,,,,,,,,,,,,,,,ANNEALING_TWIN,,,,,,,,,,,,,,,,,,,,,,,RECOVERED_STAGE_CHILD,,,,,,,,,,,HCP fraction reaches ~30% at 50% strain,,
