Repository: abolghasemkazemi/ATI_ML_Project

# ATI ML Project

Machine Learning research project for ATI.

File: reports/tables/p010_recovery_v5_provenance.csv
Paper_ID,DOI,ML_Condition_ID,Observation_ID,Feature_Name,Recovered_Value,Units,Evidence_Type,Evidence_Location,Confidence,Recovery_Status
P010,10.1103/PhysRevMaterials.4.033601,P010_MC_AlloyI,P010_OBS_AlloyI_condition,Cr_at%,19.93,at.%,VERIFIED_WORKBOOK,Table I; Methods pp.2-4; Figs.3-4; Results p.7; Conclusions p.11,High,VERIFIED
P010,10.1103/PhysRevMaterials.4.033601,P010_MC_AlloyI,P010_OBS_AlloyI_condition,Mn_at%,23.81,at.%,VERIFIED_WORKBOOK,Table I; Methods pp.2-4; Figs.3-4; Results p.7; Conclusions p.11,High,VERIFIED
P010,10.1103/PhysRevMaterials.4.033601,P010_MC_AlloyI,P010_OBS_AlloyI_condition,Fe_at%,30.39,at.%,VERIFIED_WORKBOOK,Table I; Methods pp.2-4; Figs.3-4; Results p.7; Conclusions p.11,High,VERIFIED
P010,10.1103/PhysRevMaterials.4.033601,P010_MC_AlloyI,P010_OBS_AlloyI_condition,Co_at%,19.87,at.%,VERIFIED_WORKBOOK,Table I; Methods pp.2-4; Figs.3-4; Results p.7; Conclusions p.11,High,VERIFIED
P010,10.1103/PhysRevMaterials.4.033601,P010_MC_AlloyI,P010_OBS_AlloyI_condition,Ni_at%,5.99,at.%,VERIFIED_WORKBOOK,Table I; Methods pp.2-4; Figs.3-4; Results p.7; Conclusions p.11,High,VERIFIED
P010,10.1103/PhysRevMaterials.4.033601,P010_MC_AlloyI,P010_OBS_AlloyI_condition,Effective_TRIP,1,binary,VERIFIED_WORKBOOK,Table I; Methods pp.2-4; Figs.3-4; Results p.7; Conclusions p.11,High,VERIFIED
P010,10.1103/PhysRevMaterials.4.033601,P010_MC_AlloyI,P010_OBS_AlloyI_condition,Effective_TWIP,1,binary,VERIFIED_WORKBOOK,Table I; Methods pp.2-4; Figs.3-4; Results p.7; Conclusions p.11,High,VERIFIED
P010,10.1103/PhysRevMaterials.4.033601,P010_MC_AlloyI,P010_OBS_AlloyI_condition,Magnetic_transition_T_K,160,K,VERIFIED_WORKBOOK,Table I; Methods pp.2-4; Figs.3-4; Results p.7; Conclusions p.11,High,VERIFIED
P010,10.1103/PhysRevMaterials.4.033601,P010_MC_AlloyI,P010_OBS_AlloyI_condition,Recovered_Test_T_Reported,Room temperature,source text,VERIFIED_WORKBOOK,Table I; Methods pp.2-4; Figs.3-4; Results p.7; Conclusions p.11,High,VERIFIED
P010,10.1103/PhysRevMaterials.4.033601,P010_MC_AlloyI,P010_OBS_AlloyI_condition,Initial_Phase_State_Qualitative,Dual FCC+HCP; majority FCC,categorical,VERIFIED_WORKBOOK,Table I; Methods pp.2-4; Figs.3-4; Results p.7; Conclusions p.11,High,VERIFIED
P010,10.1103/PhysRevMaterials.4.033601,P010_MC_AlloyI,P010_OBS_AlloyI_condition,SFE_Relative_Trend,close to reference in PM and AFM,qualitative,VERIFIED_WORKBOOK,Table I; Methods pp.2-4; Figs.3-4; Results p.7; Conclusions p.11,High,VERIFIED
P010,10.1103/PhysRevMaterials.4.033601,P010_MC_AlloyI,P010_OBS_AlloyI_condition,Cr_at%_uncertainty,0.12,at.%,WET_CHEMISTRY_REPORTED_PM,Table I,High,VERIFIED
P010,10.1103/PhysRevMaterials.4.033601,P010_MC_AlloyI,P010_OBS_AlloyI_condition,Mn_at%_uncertainty,0.22,at.%,WET_CHEMISTRY_REPORTED_PM,Table I,High,VERIFIED
P010,10.1103/PhysRevMaterials.4.033601,P010_MC_AlloyI,P010_OBS_AlloyI_condition,Fe_at%_uncertainty,0.15,at.%,WET_CHEMISTRY_REPORTED_PM,Table I,High,VERIFIED
P010,10.1103/PhysRevMaterials.4.033601,P010_MC_AlloyI,P010_OBS_AlloyI_condition,Co_at%_uncertainty,0.14,at.%,WET_CHEMISTRY_REPORTED_PM,Table I,High,VERIFIED
P010,10.1103/PhysRevMaterials.4.033601,P010_MC_AlloyI,P010_OBS_AlloyI_condition,Ni_at%_uncertainty,0.03,at.%,WET_CHEMISTRY_REPORTED_PM,Table I,High,VERIFIED
P010,10.1103/PhysRevMaterials.4.033601,P010_MC_AlloyII,P010_OBS_AlloyII_condition,Cr_at%,19.91,at.%,VERIFIED_WORKBOOK,Table I; Methods pp.2-4; Figs.5-6; Results pp.7-9; Discussion p.10,High,VERIFIED
P010,10.1103/PhysRevMaterials.4.033601,P010_MC_AlloyII,P010_OBS_AlloyII_condition,Mn_at%,29.66,at.%,VERIFIED_WORKBOOK,Table I; Methods pp.2-4; Figs.5-6; Results pp.7-9; Discussion p.10,High,VERIFIED
P010,10.1103/PhysRevMaterials.4.033601,P010_MC_AlloyII,P010_OBS_AlloyII_condition,Fe_at%,24.51,at.%,VERIFIED_WORKBOOK,Table I; Methods pp.2-4; Figs.5-6; Results pp.7-9; Discussion p.10,High,VERIFIED
P010,10.1103/PhysRevMaterials.4.033601,P010_MC_AlloyII,P010_OBS_AlloyII_condition,Co_at%,19.94,at.%,VERIFIED_WORKBOOK,Table I; Methods pp.2-4; Figs.5-6; Results pp.7-9; Discussion p.10,High,VERIFIED
P010,10.1103/PhysRevMaterials.4.033601,P010_MC_AlloyII,P010_OBS_AlloyII_condition,Ni_at%,5.97,at.%,VERIFIED_WORKBOOK,Table I; Methods pp.2-4; Figs.5-6; Results pp.7-9; Discussion p.10,High,VERIFIED
P010,10.1103/PhysRevMaterials.4.033601,P010_MC_AlloyII,P010_OBS_AlloyII_condition,Effective_TRIP,0,binary,VERIFIED_WORKBOOK,Table I; Methods pp.2-4; Figs.5-6; Results pp.7-9; Discussion p.10,High,VERIFIED
P010,10.1103/PhysRevMaterials.4.033601,P010_MC_AlloyII,P010_OBS_AlloyII_condition,Effective_TWIP,1,binary,VERIFIED_WORKBOOK,Table I; Methods pp.2-4; Figs.5-6; Results pp.7-9; Discussion p.10,High,VERIFIED
P010,10.1103/PhysRevMaterials.4.033601,P010_MC_AlloyII,P010_OBS_AlloyII_condition,Magnetic_transition_T_K,190,K,VERIFIED_WORKBOOK,Table I; Methods pp.2-4; Figs.5-6; Results pp.7-9; Discussion p.10,High,VERIFIED
P010,10.1103/PhysRevMaterials.4.033601,P010_MC_AlloyII,P010_OBS_AlloyII_condition,Recovered_Test_T_Reported,Room temperature,source text,VERIFIED_WORKBOOK,Table I; Methods pp.2-4; Figs.5-6; Results pp.7-9; Discussion p.10,High,VERIFIED
P010,10.1103/PhysRevMaterials.4.033601,P010_MC_AlloyII,P010_OBS_AlloyII_condition,Initial_Phase_State_Qualitative,Single FCC,categorical,VERIFIED_WORKBOOK,Table I; Methods pp.2-4; Figs.5-6; Results pp.7-9; Discussion p.10,High,VERIFIED
P010,10.1103/PhysRevMaterials.4.033601,P010_MC_AlloyII,P010_OBS_AlloyII_condition,SFE_Relative_Trend,close to reference in PM; higher than reference in AFM,qualitative,VERIFIED_WORKBOOK,Table I; Methods pp.2-4; Figs.5-6; Results pp.7-9; Discussion p.10,High,VERIFIED
P010,10.1103/PhysRevMaterials.4.033601,P010_MC_AlloyII,P010_OBS_AlloyII_condition,Cr_at%_uncertainty,0.11,at.%,WET_CHEMISTRY_REPORTED_PM,Table I,High,VERIFIED
P010,10.1103/PhysRevMaterials.4.033601,P010_MC_AlloyII,P010_OBS_AlloyII_condition,Mn_at%_uncertainty,0.21,at.%,WET_CHEMISTRY_REPORTED_PM,Table I,High,VERIFIED
P010,10.1103/PhysRevMaterials.4.033601,P010_MC_AlloyII,P010_OBS_AlloyII_condition,Fe_at%_uncertainty,0.13,at.%,WET_CHEMISTRY_REPORTED_PM,Table I,High,VERIFIED
P010,10.1103/PhysRevMaterials.4.033601,P010_MC_AlloyII,P010_OBS_AlloyII_condition,Co_at%_uncertainty,0.12,at.%,WET_CHEMISTRY_REPORTED_PM,Table I,High,VERIFIED
P010,10.1103/PhysRevMaterials.4.033601,P010_MC_AlloyII,P010_OBS_AlloyII_condition,Ni_at%_uncertainty,0.04,at.%,WET_CHEMISTRY_REPORTED_PM,Table I,High,VERIFIED
P010,10.1103/PhysRevMaterials.4.033601,P010_MC_AlloyIII,P010_OBS_AlloyIII_condition,Cr_at%,20.33,at.%,VERIFIED_WORKBOOK,Table I; Methods pp.2-4; Figs.7-8; Results p.9; Discussion pp.9-11,High,VERIFIED
P010,10.1103/PhysRevMaterials.4.033601,P010_MC_AlloyIII,P010_OBS_AlloyIII_condition,Mn_at%,15.35,at.%,VERIFIED_WORKBOOK,Table I; Methods pp.2-4; Figs.7-8; Results p.9; Discussion pp.9-11,High,VERIFIED
P010,10.1103/PhysRevMaterials.4.033601,P010_MC_AlloyIII,P010_OBS_AlloyIII_condition,Fe_at%,32.36,at.%,VERIFIED_WORKBOOK,Table I; Methods pp.2-4; Figs.7-8; Results p.9; Discussion pp.9-11,High,VERIFIED
P010,10.1103/PhysRevMaterials.4.033601,P010_MC_AlloyIII,P010_OBS_AlloyIII_condition,Co_at%,20.61,at.%,VERIFIED_WORKBOOK,Table I; Methods pp.2-4; Figs.7-8; Results p.9; Discussion pp.9-11,High,VERIFIED
P010,10.1103/PhysRevMaterials.4.033601,P010_MC_AlloyIII,P010_OBS_AlloyIII_condition,Ni_at%,11.35,at.%,VERIFIED_WORKBOOK,Table I; Methods pp.2-4; Figs.7-8; Results p.9; Discussion pp.9-11,High,VERIFIED
P010,10.1103/PhysRevMaterials.4.033601,P010_MC_AlloyIII,P010_OBS_AlloyIII_condition,Effective_TRIP,1,binary,VERIFIED_WORKBOOK,Table I; Methods pp.2-4; Figs.7-8; Results p.9; Discussion pp.9-11,High,VERIFIED
P010,10.1103/PhysRevMaterials.4.033601,P010_MC_AlloyIII,P010_OBS_AlloyIII_condition,Effective_TWIP,1,binary,VERIFIED_WORKBOOK,Table I; Methods pp.2-4; Figs.7-8; Results p.9; Discussion pp.9-11,High,VERIFIED
P010,10.1103/PhysRevMaterials.4.033601,P010_MC_AlloyIII,P010_OBS_AlloyIII_condition,Magnetic_transition_T_K,80,K,VERIFIED_WORKBOOK,Table I; Methods pp.2-4; Figs.7-8; Results p.9; Discussion pp.9-11,High,VERIFIED
P010,10.1103/PhysRevMaterials.4.033601,P010_MC_AlloyIII,P010_OBS_AlloyIII_condition,Recovered_Test_T_Reported,Room temperature,source text,VERIFIED_WORKBOOK,Table I; Methods pp.2-4; Figs.7-8; Results p.9; Discussion pp.9-11,High,VERIFIED
P010,10.1103/PhysRevMaterials.4.033601,P010_MC_AlloyIII,P010_OBS_AlloyIII_condition,Initial_Phase_State_Qualitative,Single FCC,categorical,VERIFIED_WORKBOOK,Table I; Methods pp.2-4; Figs.7-8; Results p.9; Discussion pp.9-11,High,VERIFIED
P010,10.1103/PhysRevMaterials.4.033601,P010_MC_AlloyIII,P010_OBS_AlloyIII_condition,SFE_Relative_Trend,slightly higher than reference in PM and AFM; below Cantor alloy,qualitative,VERIFIED_WORKBOOK,Table I; Methods pp.2-4; Figs.7-8; Results p.9; Discussion pp.9-11,High,VERIFIED
P010,10.1103/PhysRevMaterials.4.033601,P010_MC_AlloyIII,P010_OBS_AlloyIII_condition,Cr_at%_uncertainty,0.12,at.%,WET_CHEMISTRY_REPORTED_PM,Table I,High,VERIFIED
P010,10.1103/PhysRevMaterials.4.033601,P010_MC_AlloyIII,P010_OBS_AlloyIII_condition,Mn_at%_uncertainty,0.21,at.%,WET_CHEMISTRY_REPORTED_PM,Table I,High,VERIFIED
P010,10.1103/PhysRevMaterials.4.033601,P010_MC_AlloyIII,P010_OBS_AlloyIII_condition,Fe_at%_uncertainty,0.11,at.%,WET_CHEMISTRY_REPORTED_PM,Table I,High,VERIFIED
P010,10.1103/PhysRevMaterials.4.033601,P010_MC_AlloyIII,P010_OBS_AlloyIII_condition,Co_at%_uncertainty,0.12,at.%,WET_CHEMISTRY_REPORTED_PM,Table I,High,VERIFIED
P010,10.1103/PhysRevMaterials.4.033601,P010_MC_AlloyIII,P010_OBS_AlloyIII_condition,Ni_at%_uncertainty,0.03,at.%,WET_CHEMISTRY_REPORTED_PM,Table I,High,VERIFIED
P010,10.1103/PhysRevMaterials.4.033601,P010_MC_AlloyI,P010_OBS_AlloyI_eps20,Local_strain,0.2,fraction,TEM/WBDF/SAED/DF,"Fig.3; pp.5,7",High,VERIFIED
P010,10.1103/PhysRevMaterials.4.033601,P010_MC_AlloyI,P010_OBS_AlloyI_eps20,Effective_TRIP,1.0,binary,TEM/WBDF/SAED/DF,"Fig.3; pp.5,7",High,VERIFIED
P010,10.1103/PhysRevMaterials.4.033601,P010_MC_AlloyI,P010_OBS_AlloyI_eps60,Local_strain,0.6,fraction,EBSD + TEM + diffraction,Fig.4; pp.6-7,High,VERIFIED
P010,10.1103/PhysRevMaterials.4.033601,P010_MC_AlloyI,P010_OBS_AlloyI_eps60,HCP_fraction_at_condition,0.36,fraction,EBSD + TEM + diffraction,Fig.4; pp.6-7,High,VERIFIED
P010,10.1103/PhysRevMaterials.4.033601,P010_MC_AlloyI,P010_OBS_AlloyI_eps60,Twin_fraction_or_Sigma3,0.045,fraction,EBSD + TEM + diffraction,Fig.4; pp.6-7,High,VERIFIED
P010,10.1103/PhysRevMaterials.4.033601,P010_MC_AlloyI,P010_OBS_AlloyI_eps60,Effective_TRIP,1.0,binary,EBSD + TEM + diffraction,Fig.4; pp.6-7,High,VERIFIED
P010,10.1103/PhysRevMaterials.4.033601,P010_MC_AlloyI,P010_OBS_AlloyI_eps60,Effective_TWIP,1.0,binary,EBSD + TEM + diffraction,Fig.4; pp.6-7,High,VERIFIED
P010,10.1103/PhysRevMaterials.4.033601,P010_MC_AlloyII,P010_OBS_AlloyII_eps20,Local_strain,0.2,fraction,TEM,Fig.5; pp.7-8,High,VERIFIED
P010,10.1103/PhysRevMaterials.4.033601,P010_MC_AlloyII,P010_OBS_AlloyII_eps70,Local_strain,0.7,fraction,EBSD + TEM + SADP,Fig.6; p.8,High,VERIFIED
P010,10.1103/PhysRevMaterials.4.033601,P010_MC_AlloyII,P010_OBS_AlloyII_eps70,HCP_fraction_at_condition,0.0,fraction,EBSD + TEM + SADP,Fig.6; p.8,High,VERIFIED
P010,10.1103/PhysRevMaterials.4.033601,P010_MC_AlloyII,P010_OBS_AlloyII_eps70,Effective_TRIP,0.0,binary,EBSD + TEM + SADP,Fig.6; p.8,High,VERIFIED
P010,10.1103/PhysRevMaterials.4.033601,P010_MC_AlloyII,P010_OBS_AlloyII_eps70,Effective_TWIP,1.0,binary,EBSD + TEM + SADP,Fig.6; p.8,High,VERIFIED
P010,10.1103/PhysRevMaterials.4.033601,P010_MC_AlloyIII,P010_OBS_AlloyIII_eps30,Local_strain,0.3,fraction,TEM/WBDF,Fig.7; p.9,High,VERIFIED
P010,10.1103/PhysRevMaterials.4.033601,P010_MC_AlloyIII,P010_OBS_AlloyIII_eps80,Local_strain,0.8,fraction,EBSD + TEM/STEM + SADP,Fig.8; pp.9-10,High,VERIFIED
P010,10.1103/PhysRevMaterials.4.033601,P010_MC_AlloyIII,P010_OBS_AlloyIII_eps80,HCP_fraction_at_condition,0.014,fraction,EBSD + TEM/STEM + SADP,Fig.8; pp.9-10,High,VERIFIED
P010,10.1103/PhysRevMaterials.4.033601,P010_MC_AlloyIII,P010_OBS_AlloyIII_eps80,Twin_fraction_or_Sigma3,0.234,fraction,EBSD + TEM/STEM + SADP,Fig.8; pp.9-10,High,VERIFIED
P010,10.1103/PhysRevMaterials.4.033601,P010_MC_AlloyIII,P010_OBS_AlloyIII_eps80,Effective_TRIP,1.0,binary,EBSD + TEM/STEM + SADP,Fig.8; pp.9-10,High,VERIFIED
P010,10.1103/PhysRevMaterials.4.033601,P010_MC_AlloyIII,P010_OBS_AlloyIII_eps80,Effective_TWIP,1.0,binary,EBSD + TEM/STEM + SADP,Fig.8; pp.9-10,High,VERIFIED

File: reports/tables/p011_recovery_v6_extra_descriptors.csv
Paper_ID,DOI,Scope,Processing_State_ID,Feature,Value,Units,Status,Evidence_Location,Confidence,Do_Not_Confuse_With,Source_URL
P011,10.1016/j.jallcom.2023.170225,A10 scanned SEM/EDS region,P011_PS_A10,Local_Region_Composition,Fe49.5Mn29.6Co10.5Cr10.4,at.%,LOCAL_OR_SCANNED_REGION_EDS,p.3 Fig.3e,High,Bulk feedstock composition,https://doi.org/10.1016/j.jallcom.2023.170225
P011,10.1016/j.jallcom.2023.170225,A9,P011_PS_A9,Mn_oxide_area_fraction,0.0269,fraction,DIRECT_TEXT,p.3 Sec.3.3,High,Relative density/porosity,https://doi.org/10.1016/j.jallcom.2023.170225
P011,10.1016/j.jallcom.2023.170225,A10,P011_PS_A10,Mn_oxide_area_fraction,0.0368,fraction,DIRECT_TEXT,p.3 Sec.3.3,High,Relative density/porosity,https://doi.org/10.1016/j.jallcom.2023.170225
P011,10.1016/j.jallcom.2023.170225,A11,P011_PS_A11,Mn_oxide_area_fraction,0.0465,fraction,DIRECT_TEXT,p.3 Sec.3.3,High,Relative density/porosity,https://doi.org/10.1016/j.jallcom.2023.170225
P011,10.1016/j.jallcom.2023.170225,A10 fracture 298 K,P011_PS_A10,FCC_lattice_a_TEM,3.632,A,DIRECT_TEM_SAED,p.7 Fig.9,High,Initial XRD lattice parameter,https://doi.org/10.1016/j.jallcom.2023.170225
P011,10.1016/j.jallcom.2023.170225,A10 fracture 298 K,P011_PS_A10,HCP_lattice_a_TEM,2.597,A,DIRECT_TEM_SAED,p.7 Fig.9,High,Initial XRD lattice parameter,https://doi.org/10.1016/j.jallcom.2023.170225
P011,10.1016/j.jallcom.2023.170225,A10 fracture 298 K,P011_PS_A10,HCP_lattice_c_TEM,4.218,A,DIRECT_TEM_SAED,p.7 Fig.9,High,Initial XRD lattice parameter,https://doi.org/10.1016/j.jallcom.2023.170225
P011,10.1016/j.jallcom.2023.170225,A10 fracture 77 K,P011_PS_A10,FCC_lattice_a_TEM,3.63,A,DIRECT_TEM_SAED,p.7 Fig.10,High,Initial XRD lattice parameter,https://doi.org/10.1016/j.jallcom.2023.170225
P011,10.1016/j.jallcom.2023.170225,A10 fracture 77 K,P011_PS_A10,HCP_lattice_a_TEM,2.55,A,DIRECT_TEM_SAED,p.7 Fig.10,High,Initial XRD lattice parameter,https://doi.org/10.1016/j.jallcom.2023.170225
P011,10.1016/j.jallcom.2023.170225,A10 fracture 77 K,P011_PS_A10,HCP_lattice_c_TEM,4.114,A,DIRECT_TEM_SAED,p.7 Fig.10,High,Initial XRD lattice parameter,https://doi.org/10.1016/j.jallcom.2023.170225

File: reports/tables/p011_recovery_v6_provenance.csv
Paper_ID,DOI,ML_Condition_ID,Observation_ID,Feature_Name,Recovered_Value,Units,Evidence_Type,Evidence_Location,Confidence,Recovery_Status
P011,10.1016/j.jallcom.2023.170225,P011_MC_A9_298K,P011_OBS_A9_298K_condition,Test_T_K,298,K,VERIFIED_WORKBOOK,Fig.5; Sec.4.1 p.8,High,VERIFIED
P011,10.1016/j.jallcom.2023.170225,P011_MC_A9_298K,P011_OBS_A9_298K_condition,Strain_rate_s-1,0.001,s^-1,VERIFIED_WORKBOOK,Fig.5; Sec.4.1 p.8,High,VERIFIED
P011,10.1016/j.jallcom.2023.170225,P011_MC_A9_298K,P011_OBS_A9_298K_condition,Initial_FCC_fraction,0.987,fraction,VERIFIED_WORKBOOK,Fig.5; Sec.4.1 p.8,High,VERIFIED
P011,10.1016/j.jallcom.2023.170225,P011_MC_A9_298K,P011_OBS_A9_298K_condition,Initial_HCP_fraction,0.013,fraction,VERIFIED_WORKBOOK,Fig.5; Sec.4.1 p.8,High,VERIFIED
P011,10.1016/j.jallcom.2023.170225,P011_MC_A9_298K,P011_OBS_A9_298K_condition,Grain_size_um,4.85,um,VERIFIED_WORKBOOK,Fig.5; Sec.4.1 p.8,High,VERIFIED
P011,10.1016/j.jallcom.2023.170225,P011_MC_A9_298K,P011_OBS_A9_298K_condition,Effective_Grain_Size_Including_TB_PhaseBoundary_um,3.58,um,VERIFIED_WORKBOOK,Fig.5; Sec.4.1 p.8,High,VERIFIED
P011,10.1016/j.jallcom.2023.170225,P011_MC_A9_298K,P011_OBS_A9_298K_condition,Relative_Density_pct,95.6,%,VERIFIED_WORKBOOK,Fig.5; Sec.4.1 p.8,High,VERIFIED
P011,10.1016/j.jallcom.2023.170225,P011_MC_A9_298K,P011_OBS_A9_298K_condition,YS_MPa,300.5,MPa,VERIFIED_WORKBOOK,Fig.5; Sec.4.1 p.8,High,VERIFIED
P011,10.1016/j.jallcom.2023.170225,P011_MC_A9_298K,P011_OBS_A9_298K_condition,Initial_Sigma3_TB_fraction,0.212,fraction,VERIFIED_WORKBOOK,Fig.5; Sec.4.1 p.8,High,VERIFIED
P011,10.1016/j.jallcom.2023.170225,P011_MC_A9_298K,P011_OBS_A9_298K_condition,Initial_Twin_Type,ANNEALING_TWIN,categorical,VERIFIED_WORKBOOK,Fig.5; Sec.4.1 p.8,High,VERIFIED
P011,10.1016/j.jallcom.2023.170225,P011_MC_A9_298K,P011_OBS_A9_298K_condition,Mn_Oxide_Area_Fraction,0.0269,fraction,VERIFIED_WORKBOOK,Fig.5; Sec.4.1 p.8,High,VERIFIED
P011,10.1016/j.jallcom.2023.170225,P011_MC_A9_298K,P011_OBS_A9_298K_condition,Feedstock_Composition_at_pct,Fe49.2Mn31.4Co9.4Cr10.0,at.%,VERIFIED_WORKBOOK,Fig.5; Sec.4.1 p.8,High,VERIFIED
P011,10.1016/j.jallcom.2023.170225,P011_MC_A9_298K,P011_OBS_A9_298K_condition,FCC_lattice_a_XRD_A,3.6002,A,VERIFIED_WORKBOOK,Fig.5; Sec.4.1 p.8,High,VERIFIED
P011,10.1016/j.jallcom.2023.170225,P011_MC_A9_298K,P011_OBS_A9_298K_condition,HCP_lattice_a_XRD_A,2.5469,A,VERIFIED_WORKBOOK,Fig.5; Sec.4.1 p.8,High,VERIFIED
P011,10.1016/j.jallcom.2023.170225,P011_MC_A9_298K,P011_OBS_A9_298K_condition,HCP_lattice_c_XRD_A,4.0982,A,VERIFIED_WORKBOOK,Fig.5; Sec.4.1 p.8,High,VERIFIED
P011,10.1016/j.jallcom.2023.170225,P011_MC_A10_298K,P011_OBS_A10_298K_condition,Test_T_K,298,K,VERIFIED_WORKBOOK,"pp.5-7,10-11; Figs.5-9",High,VERIFIED
P011,10.1016/j.jallcom.2023.170225,P011_MC_A10_298K,P011_OBS_A10_298K_condition,Strain_rate_s-1,0.001,s^-1,VERIFIED_WORKBOOK,"pp.5-7,10-11; Figs.5-9",High,VERIFIED
P011,10.1016/j.jallcom.2023.170225,P011_MC_A10_298K,P011_OBS_A10_298K_condition,Initial_FCC_fraction,0.961,fraction,VERIFIED_WORKBOOK,"pp.5-7,10-11; Figs.5-9",High,VERIFIED
P011,10.1016/j.jallcom.2023.170225,P011_MC_A10_298K,P011_OBS_A10_298K_condition,Initial_HCP_fraction,0.047,fraction,VERIFIED_WORKBOOK,"pp.5-7,10-11; Figs.5-9",High,VERIFIED
P011,10.1016/j.jallcom.2023.170225,P011_MC_A10_298K,P011_OBS_A10_298K_condition,Grain_size_um,6.91,um,VERIFIED_WORKBOOK,"pp.5-7,10-11; Figs.5-9",High,VERIFIED
P011,10.1016/j.jallcom.2023.170225,P011_MC_A10_298K,P011_OBS_A10_298K_condition,Effective_Grain_Size_Including_TB_PhaseBoundary_um,4.1,um,VERIFIED_WORKBOOK,"pp.5-7,10-11; Figs.5-9",High,VERIFIED
P011,10.1016/j.jallcom.2023.170225,P011_MC_A10_298K,P011_OBS_A10_298K_condition,Relative_Density_pct,98.1,%,VERIFIED_WORKBOOK,"pp.5-7,10-11; Figs.5-9",High,VERIFIED
P011,10.1016/j.jallcom.2023.170225,P011_MC_A10_298K,P011_OBS_A10_298K_condition,YS_MPa,287.1,MPa,VERIFIED_WORKBOOK,"pp.5-7,10-11; Figs.5-9",High,VERIFIED
P011,10.1016/j.jallcom.2023.170225,P011_MC_A10_298K,P011_OBS_A10_298K_condition,UTS_MPa,745.7,MPa,VERIFIED_WORKBOOK,"pp.5-7,10-11; Figs.5-9",High,VERIFIED
P011,10.1016/j.jallcom.2023.170225,P011_MC_A10_298K,P011_OBS_A10_298K_condition,Uniform_elongation_pct,28.1,%,VERIFIED_WORKBOOK,"pp.5-7,10-11; Figs.5-9",High,VERIFIED
P011,10.1016/j.jallcom.2023.170225,P011_MC_A10_298K,P011_OBS_A10_298K_condition,Effective_TRIP,1.0,binary,VERIFIED_WORKBOOK,"pp.5-7,10-11; Figs.5-9",High,VERIFIED
P011,10.1016/j.jallcom.2023.170225,P011_MC_A10_298K,P011_OBS_A10_298K_condition,Effective_TWIP,1.0,binary,VERIFIED_WORKBOOK,"pp.5-7,10-11; Figs.5-9",High,VERIFIED
P011,10.1016/j.jallcom.2023.170225,P011_MC_A10_298K,P011_OBS_A10_298K_condition,Slip,1.0,binary,VERIFIED_WORKBOOK,"pp.5-7,10-11; Figs.5-9",High,VERIFIED
P011,10.1016/j.jallcom.2023.170225,P011_MC_A10_298K,P011_OBS_A10_298K_condition,Detwinning,1.0,binary,VERIFIED_WORKBOOK,"pp.5-7,10-11; Figs.5-9",High,VERIFIED
P011,10.1016/j.jallcom.2023.170225,P011_MC_A10_298K,P011_OBS_A10_298K_condition,Initial_Sigma3_TB_fraction,0.215,fraction,VERIFIED_WORKBOOK,"pp.5-7,10-11; Figs.5-9",High,VERIFIED
P011,10.1016/j.jallcom.2023.170225,P011_MC_A10_298K,P011_OBS_A10_298K_condition,Initial_Twin_Type,ANNEALING_TWIN,categorical,VERIFIED_WORKBOOK,"pp.5-7,10-11; Figs.5-9",High,VERIFIED
P011,10.1016/j.jallcom.2023.170225,P011_MC_A10_298K,P011_OBS_A10_298K_condition,Mn_Oxide_Area_Fraction,0.0368,fraction,VERIFIED_WORKBOOK,"pp.5-7,10-11; Figs.5-9",High,VERIFIED
P011,10.1016/j.jallcom.2023.170225,P011_MC_A10_298K,P011_OBS_A10_298K_condition,Feedstock_Composition_at_pct,Fe49.2Mn31.4Co9.4Cr10.0,at.%,VERIFIED_WORKBOOK,"pp.5-7,10-11; Figs.5-9",High,VERIFIED
P011,10.1016/j.jallcom.2023.170225,P011_MC_A10_298K,P011_OBS_A10_298K_condition,Local_EDS_Composition_at_pct,Fe49.5Mn29.6Co10.5Cr10.4,at.%,VERIFIED_WORKBOOK,"pp.5-7,10-11; Figs.5-9",High,VERIFIED
P011,10.1016/j.jallcom.2023.170225,P011_MC_A10_298K,P011_OBS_A10_298K_condition,FCC_lattice_a_XRD_A,3.5981,A,VERIFIED_WORKBOOK,"pp.5-7,10-11; Figs.5-9",High,VERIFIED
P011,10.1016/j.jallcom.2023.170225,P011_MC_A10_298K,P011_OBS_A10_298K_condition,HCP_lattice_a_XRD_A,2.5416,A,VERIFIED_WORKBOOK,"pp.5-7,10-11; Figs.5-9",High,VERIFIED
P011,10.1016/j.jallcom.2023.170225,P011_MC_A10_298K,P011_OBS_A10_298K_condition,HCP_lattice_c_XRD_A,4.0979,A,VERIFIED_WORKBOOK,"pp.5-7,10-11; Figs.5-9",High,VERIFIED
P011,10.1016/j.jallcom.2023.170225,P011_MC_A11_298K,P011_OBS_A11_298K_condition,Test_T_K,298,K,VERIFIED_WORKBOOK,p.5 Fig.5 and text,High,VERIFIED
P011,10.1016/j.jallcom.2023.170225,P011_MC_A11_298K,P011_OBS_A11_298K_condition,Strain_rate_s-1,0.001,s^-1,VERIFIED_WORKBOOK,p.5 Fig.5 and text,High,VERIFIED
P011,10.1016/j.jallcom.2023.170225,P011_MC_A11_298K,P011_OBS_A11_298K_condition,Initial_FCC_fraction,0.871,fraction,VERIFIED_WORKBOOK,p.5 Fig.5 and text,High,VERIFIED
P011,10.1016/j.jallcom.2023.170225,P011_MC_A11_298K,P011_OBS_A11_298K_condition,Initial_HCP_fraction,0.129,fraction,VERIFIED_WORKBOOK,p.5 Fig.5 and text,High,VERIFIED
P011,10.1016/j.jallcom.2023.170225,P011_MC_A11_298K,P011_OBS_A11_298K_condition,Grain_size_um,10.15,um,VERIFIED_WORKBOOK,p.5 Fig.5 and text,High,VERIFIED
P011,10.1016/j.jallcom.2023.170225,P011_MC_A11_298K,P011_OBS_A11_298K_condition,Effective_Grain_Size_Including_TB_PhaseBoundary_um,5.81,um,VERIFIED_WORKBOOK,p.5 Fig.5 and text,High,VERIFIED
P011,10.1016/j.jallcom.2023.170225,P011_MC_A11_298K,P011_OBS_A11_298K_condition,Relative_Density_pct,98.6,%,VERIFIED_WORKBOOK,p.5 Fig.5 and text,High,VERIFIED
P011,10.1016/j.jallcom.2023.170225,P011_MC_A11_298K,P011_OBS_A11_298K_condition,YS_MPa,257.3,MPa,VERIFIED_WORKBOOK,p.5 Fig.5 and text,High,VERIFIED
P011,10.1016/j.jallcom.2023.170225,P011_MC_A11_298K,P011_OBS_A11_298K_condition,UTS_MPa,708.9,MPa,VERIFIED_WORKBOOK,p.5 Fig.5 and text,High,VERIFIED
P011,10.1016/j.jallcom.2023.170225,P011_MC_A11_298K,P011_OBS_A11_298K_condition,Uniform_elongation_pct,31.0,%,VERIFIED_WORKBOOK,p.5 Fig.5 and text,High,VERIFIED
P011,10.1016/j.jallcom.2023.170225,P011_MC_A11_298K,P011_OBS_A11_298K_condition,Initial_Sigma3_TB_fraction,0.264,fraction,VERIFIED_WORKBOOK,p.5 Fig.5 and text,High,VERIFIED
P011,10.1016/j.jallcom.2023.170225,P011_MC_A11_298K,P011_OBS_A11_298K_condition,Initial_Twin_Type,ANNEALING_TWIN,categorical,VERIFIED_WORKBOOK,p.5 Fig.5 and text,High,VERIFIED
P011,10.1016/j.jallcom.2023.170225,P011_MC_A11_298K,P011_OBS_A11_298K_condition,Mn_Oxide_Area_Fraction,0.0465,fraction,VERIFIED_WORKBOOK,p.5 Fig.5 and text,High,VERIFIED
P011,10.1016/j.jallcom.2023.170225,P011_MC_A11_298K,P011_OBS_A11_298K_condition,Feedstock_Composition_at_pct,Fe49.2Mn31.4Co9.4Cr10.0,at.%,VERIFIED_WORKBOOK,p.5 Fig.5 and text,High,VERIFIED
P011,10.1016/j.jallcom.2023.170225,P011_MC_A11_298K,P011_OBS_A11_298K_condition,FCC_lattice_a_XRD_A,3.5964,A,VERIFIED_WORKBOOK,p.5 Fig.5 and text,High,VERIFIED
P011,10.1016/j.jallcom.2023.170225,P011_MC_A11_298K,P011_OBS_A11_298K_condition,HCP_lattice_a_XRD_A,2.5419,A,VERIFIED_WORKBOOK,p.5 Fig.5 and text,High,VERIFIED
P011,10.1016/j.jallcom.2023.170225,P011_MC_A11_298K,P011_OBS_A11_298K_condition,HCP_lattice_c_XRD_A,4.0999,A,VERIFIED_WORKBOOK,p.5 Fig.5 and text,High,VERIFIED
P011,10.1016/j.jallcom.2023.170225,P011_MC_A10_77K,P011_OBS_A10_77K_condition,Test_T_K,77,K,VERIFIED_WORKBOOK,"pp.6-7,10-11; Figs.6-10",High,VERIFIED
P011,10.1016/j.jallcom.2023.170225,P011_MC_A10_77K,P011_OBS_A10_77K_condition,Strain_rate_s-1,0.001,s^-1,VERIFIED_WORKBOOK,"pp.6-7,10-11; Figs.6-10",High,VERIFIED
P011,10.1016/j.jallcom.2023.170225,P011_MC_A10_77K,P011_OBS_A10_77K_condition,Initial_FCC_fraction,0.961,fraction,VERIFIED_WORKBOOK,"pp.6-7,10-11; Figs.6-10",High,VERIFIED
P011,10.1016/j.jallcom.2023.170225,P011_MC_A10_77K,P011_OBS_A10_77K_condition,Initial_HCP_fraction,0.047,fraction,VERIFIED_WORKBOOK,"pp.6-7,10-11; Figs.6-10",High,VERIFIED
P011,10.1016/j.jallcom.2023.170225,P011_MC_A10_77K,P011_OBS_A10_77K_condition,Grain_size_um,6.91,um,VERIFIED_WORKBOOK,"pp.6-7,10-11; Figs.6-10",High,VERIFIED
P011,10.1016/j.jallcom.2023.170225,P011_MC_A10_77K,P011_OBS_A10_77K_condition,Effective_Grain_Size_Including_TB_PhaseBoundary_um,4.1,um,VERIFIED_WORKBOOK,"pp.6-7,10-11; Figs.6-10",High,VERIFIED
P011,10.1016/j.jallcom.2023.170225,P011_MC_A10_77K,P011_OBS_A10_77K_condition,Relative_Density_pct,98.1,%,VERIFIED_WORKBOOK,"pp.6-7,10-11; Figs.6-10",High,VERIFIED
P011,10.1016/j.jallcom.2023.170225,P011_MC_A10_77K,P011_OBS_A10_77K_condition,YS_MPa,489.7,MPa,VERIFIED_WORKBOOK,"pp.6-7,10-11; Figs.6-10",High,VERIFIED
P011,10.1016/j.jallcom.2023.170225,P011_MC_A10_77K,P011_OBS_A10_77K_condition,UTS_MPa,1107.3,MPa,VERIFIED_WORKBOOK,"pp.6-7,10-11; Figs.6-10",High,VERIFIED
P011,10.1016/j.jallcom.2023.170225,P011_MC_A10_77K,P011_OBS_A10_77K_condition,Uniform_elongation_pct,25.5,%,VERIFIED_WORKBOOK,"pp.6-7,10-11; Figs.6-10",High,VERIFIED
P011,10.1016/j.jallcom.2023.170225,P011_MC_A10_77K,P011_OBS_A10_77K_condition,Effective_TRIP,1.0,binary,VERIFIED_WORKBOOK,"pp.6-7,10-11; Figs.6-10",High,VERIFIED
P011,10.1016/j.jallcom.2023.170225,P011_MC_A10_77K,P011_OBS_A10_77K_condition,Effective_TWIP,0.0,binary,VERIFIED_WORKBOOK,"pp.6-7,10-11; Figs.6-10",High,VERIFIED
P011,10.1016/j.jallcom.2023.170225,P011_MC_A10_77K,P011_OBS_A10_77K_condition,Slip,1.0,binary,VERIFIED_WORKBOOK,"pp.6-7,10-11; Figs.6-10",High,VERIFIED
P011,10.1016/j.jallcom.2023.170225,P011_MC_A10_77K,P011_OBS_A10_77K_condition,Detwinning,1.0,binary,VERIFIED_WORKBOOK,"pp.6-7,10-11; Figs.6-10",High,VERIFIED
P011,10.1016/j.jallcom.2023.170225,P011_MC_A10_77K,P011_OBS_A10_77K_condition,Initial_Sigma3_TB_fraction,0.215,fraction,VERIFIED_WORKBOOK,"pp.6-7,10-11; Figs.6-10",High,VERIFIED
P011,10.1016/j.jallcom.2023.170225,P011_MC_A10_77K,P011_OBS_A10_77K_condition,Initial_Twin_Type,ANNEALING_TWIN,categorical,VERIFIED_WORKBOOK,"pp.6-7,10-11; Figs.6-10",High,VERIFIED
P011,10.1016/j.jallcom.2023.170225,P011_MC_A10_77K,P011_OBS_A10_77K_condition,Mn_Oxide_Area_Fraction,0.0368,fraction,VERIFIED_WORKBOOK,"pp.6-7,10-11; Figs.6-10",High,VERIFIED
P011,10.1016/j.jallcom.2023.170225,P011_MC_A10_77K,P011_OBS_A10_77K_condition,Feedstock_Composition_at_pct,Fe49.2Mn31.4Co9.4Cr10.0,at.%,VERIFIED_WORKBOOK,"pp.6-7,10-11; Figs.6-10",High,VERIFIED
P011,10.1016/j.jallcom.2023.170225,P011_MC_A10_77K,P011_OBS_A10_77K_condition,Local_EDS_Composition_at_pct,Fe49.5Mn29.6Co10.5Cr10.4,at.%,VERIFIED_WORKBOOK,"pp.6-7,10-11; Figs.6-10",High,VERIFIED
P011,10.1016/j.jallcom.2023.170225,P011_MC_A10_77K,P011_OBS_A10_77K_condition,FCC_lattice_a_XRD_A,3.5981,A,VERIFIED_WORKBOOK,"pp.6-7,10-11; Figs.6-10",High,VERIFIED
P011,10.1016/j.jallcom.2023.170225,P011_MC_A10_77K,P011_OBS_A10_77K_condition,HCP_lattice_a_XRD_A,2.5416,A,VERIFIED_WORKBOOK,"pp.6-7,10-11; Figs.6-10",High,VERIFIED
P011,10.1016/j.jallcom.2023.170225,P011_MC_A10_77K,P011_OBS_A10_77K_condition,HCP_lattice_c_XRD_A,4.0979,A,VERIFIED_WORKBOOK,"pp.6-7,10-11; Figs.6-10",High,VERIFIED
P011,10.1016/j.jallcom.2023.170225,P011_MC_A10_298K,P011_OBS_A10_298_eps0,HCP_fraction_at_condition,0.047,fraction,EBSD pre-deformation,Fig.4b1; Fig.8,High,VERIFIED
P011,10.1016/j.jallcom.2023.170225,P011_MC_A10_298K,P011_OBS_A10_298_eps0,Twin_fraction_or_Sigma3,0.215,fraction,EBSD pre-deformation,Fig.4b1; Fig.8,High,VERIFIED
P011,10.1016/j.jallcom.2023.170225,P011_MC_A10_298K,P011_OBS_A10_298_eps15,Twin_fraction_or_Sigma3,0.034,fraction,EBSD + text,Fig.7a; Fig.8; p.6,High,VERIFIED
P011,10.1016/j.jallcom.2023.170225,P011_MC_A10_298K,P011_OBS_A10_298_eps15,KAM_mean_deg,1.05,degree,EBSD + text,Fig.7a; Fig.8; p.6,High,VERIFIED
P011,10.1016/j.jallcom.2023.170225,P011_MC_A10_298K,P011_OBS_A10_298_eps15,Effective_TRIP,1.0,binary,EBSD + text,Fig.7a; Fig.8; p.6,High,VERIFIED
P011,10.1016/j.jallcom.2023.170225,P011_MC_A10_298K,P011_OBS_A10_298_fracture,HCP_fraction_at_condition,0.421,fraction,EBSD + TEM/SAED/HRTEM,Figs.7-9; pp.6-7,High,VERIFIED
P011,10.1016/j.jallcom.2023.170225,P011_MC_A10_298K,P011_OBS_A10_298_fracture,Twin_fraction_or_Sigma3,0.016,fraction,EBSD + TEM/SAED/HRTEM,Figs.7-9; pp.6-7,High,VERIFIED
P011,10.1016/j.jallcom.2023.170225,P011_MC_A10_298K,P011_OBS_A10_298_fracture,KAM_mean_deg,1.84,degree,EBSD + TEM/SAED/HRTEM,Figs.7-9; pp.6-7,High,VERIFIED
P011,10.1016/j.jallcom.2023.170225,P011_MC_A10_298K,P011_OBS_A10_298_fracture,HCP_lath_thickness_nm,10.0,nm,EBSD + TEM/SAED/HRTEM,Figs.7-9; pp.6-7,High,VERIFIED
P011,10.1016/j.jallcom.2023.170225,P011_MC_A10_298K,P011_OBS_A10_298_fracture,Deformation_Twin_thickness_nm,4.0,nm,EBSD + TEM/SAED/HRTEM,Figs.7-9; pp.6-7,High,VERIFIED
P011,10.1016/j.jallcom.2023.170225,P011_MC_A10_298K,P011_OBS_A10_298_fracture,Effective_TRIP,1.0,binary,EBSD + TEM/SAED/HRTEM,Figs.7-9; pp.6-7,High,VERIFIED
P011,10.1016/j.jallcom.2023.170225,P011_MC_A10_298K,P011_OBS_A10_298_fracture,Effective_TWIP,1.0,binary,EBSD + TEM/SAED/HRTEM,Figs.7-9; pp.6-7,High,VERIFIED
P011,10.1016/j.jallcom.2023.170225,P011_MC_A10_77K,P011_OBS_A10_77_eps0,HCP_fraction_at_condition,0.047,fraction,Same A10 pre-deformation state,Fig.4b1; Fig.8,High,VERIFIED
P011,10.1016/j.jallcom.2023.170225,P011_MC_A10_77K,P011_OBS_A10_77_eps0,Twin_fraction_or_Sigma3,0.215,fraction,Same A10 pre-deformation state,Fig.4b1; Fig.8,High,VERIFIED
P011,10.1016/j.jallcom.2023.170225,P011_MC_A10_77K,P011_OBS_A10_77_eps15,Twin_fraction_or_Sigma3,0.039,fraction,EBSD + temperature-mechanism text,"Fig.7c; Fig.8; pp.6-7,10",High,VERIFIED
P011,10.1016/j.jallcom.2023.170225,P011_MC_A10_77K,P011_OBS_A10_77_eps15,KAM_mean_deg,0.99,degree,EBSD + temperature-mechanism text,"Fig.7c; Fig.8; pp.6-7,10",High,VERIFIED
P011,10.1016/j.jallcom.2023.170225,P011_MC_A10_77K,P011_OBS_A10_77_eps15,Effective_TRIP,1.0,binary,EBSD + temperature-mechanism text,"Fig.7c; Fig.8; pp.6-7,10",High,VERIFIED
P011,10.1016/j.jallcom.2023.170225,P011_MC_A10_77K,P011_OBS_A10_77_eps15,Effective_TWIP,0.0,binary,EBSD + temperature-mechanism text,"Fig.7c; Fig.8; pp.6-7,10",High,VERIFIED
P011,10.1016/j.jallcom.2023.170225,P011_MC_A10_77K,P011_OBS_A10_77_fracture,HCP_fraction_at_condition,0.526,fraction,EBSD + TEM/SAED/HRTEM,Figs.7-10; pp.6-7,High,VERIFIED
P011,10.1016/j.jallcom.2023.170225,P011_MC_A10_77K,P011_OBS_A10_77_fracture,Twin_fraction_or_Sigma3,0.018,fraction,EBSD + TEM/SAED/HRTEM,Figs.7-10; pp.6-7,High,VERIFIED
P011,10.1016/j.jallcom.2023.170225,P011_MC_A10_77K,P011_OBS_A10_77_fracture,KAM_mean_deg,2.07,degree,EBSD + TEM/SAED/HRTEM,Figs.7-10; pp.6-7,High,VERIFIED
P011,10.1016/j.jallcom.2023.170225,P011_MC_A10_77K,P011_OBS_A10_77_fracture,HCP_lath_thickness_nm,34.0,nm,EBSD + TEM/SAED/HRTEM,Figs.7-10; pp.6-7,High,VERIFIED
P011,10.1016/j.jallcom.2023.170225,P011_MC_A10_77K,P011_OBS_A10_77_fracture,Effective_TRIP,1.0,binary,EBSD + TEM/SAED/HRTEM,Figs.7-10; pp.6-7,High,VERIFIED
P011,10.1016/j.jallcom.2023.170225,P011_MC_A10_77K,P011_OBS_A10_77_fracture,Effective_TWIP,0.0,binary,EBSD + TEM/SAED/HRTEM,Figs.7-10; pp.6-7,High,VERIFIED
