Repository: abolghasemkazemi/ATI_ML_Project

# ATI ML Project

Machine Learning research project for ATI.

File: reports/tables/p013_recovery_v8_correction_decision_ledger.csv
Priority,Decision_ID,Decision,Status,Scientific_Rationale,Implementation_Rule,Evidence_Location,Source_URL
P0,D001,"Create exactly one independent P013 condition: as-cast Fe50Mn30Co10Cr10 at room temperature, 1e-3 s^-1.",READY,All time-resolved SXRD points are consecutive observations from one interrupted in-situ tensile condition.,P013_MC_ASCAST_RT is independent; all stages/landmarks are correlated children.,Methods p.3,https://doi.org/10.1016/j.ijplas.2024.104048
P0,D002,Condition targets = TRIP 1 / TWIP 1 / Slip 1.,READY,TRIP is directly quantified by bulk HCP growth; tensile and compression twinning are directly identified by diffraction; dislocation slip is quantified.,Keep phase-specific mechanism scope in provenance.,"pp.7,11-16",https://doi.org/10.1016/j.ijplas.2024.104048
P0,D003,Do not count four deformation stages or SXRD loading points as independent samples.,READY,They belong to the same specimen/test trajectory and are strongly correlated.,Observation_Role=REPEATED_STAGE or CORRELATED_STAGE_INTERVAL; Independent_ML_sample=False.,Methods + Fig.10,https://doi.org/10.1016/j.ijplas.2024.104048
P1,D004,Use initial bulk HCP≈0.33 from transmission SXRD rather than an EBSD-derived phase fraction.,READY,Authors explicitly warn EBSD/OM polishing can induce surface TRIP and overestimate ε-HCP.,Initial_HCP_fraction_bulk=0.33 with method BULK_SXRD_RIETVELD; EBSD fraction remains unavailable.,pp.5-7,https://doi.org/10.1016/j.ijplas.2024.104048
P1,D005,Do not derive exact initial FCC fraction from 1-HCP.,READY,MnO≈1% is also detected and exact phase-normalization basis is not explicitly established for a simple complement operation.,Initial_FCC_fraction=NA; keep phase state γ-FCC-rich.,pp.6-7,https://doi.org/10.1016/j.ijplas.2024.104048
P1,D006,Keep engineering YS=319 MPa distinct from ~250 MPa TRIP-onset SXRD landmark.,READY,"250 MPa is the nearest sampled SXRD point used to define γ-FCC yield/TRIP onset, not the macroscopic engineering YS.",Separate fields for Yield_Strength and Nearest_SXRD_TRIP_Onset_Stress.,"pp.6-7,14",https://doi.org/10.1016/j.ijplas.2024.104048
P1,D007,Preserve TWIP as ε-HCP-phase-specific in this paper.,READY,Authors identify tensile/compression twinning in ε-HCP; γ-FCC twinning is explicitly not a stage-II strain-accommodation mechanism.,"Condition TWIP=1, but Mechanism_Phase_Scope must identify ε-HCP.","pp.11,15-16",https://doi.org/10.1016/j.ijplas.2024.104048
P1,D008,Preserve thermal/pre-existing ε-HCP separately from deformation-induced ε-HCP.,READY,Initial ~33% ε-HCP is described as thermal martensite and can nucleate mechanically induced HCP.,Initial_HCP_fraction is a precursor descriptor; TRIP target is based on its increase during loading.,p.14,https://doi.org/10.1016/j.ijplas.2024.104048
P1,D009,Do not infer or import SFE/DeltaG numeric values from references.,READY,P013 does not numerically report these descriptors in the main paper.,SFE and DeltaG stay NA for P013 unless source-specific supplementary evidence is later supplied.,Main paper,https://doi.org/10.1016/j.ijplas.2024.104048
P2,D010,Do not digitize every intermediate SXRD point in the current recovery.,READY,The paper contains a dense time-resolved trajectory; uncontrolled point extraction would inflate correlated observations and add digitization error.,Keep four stage intervals and five high-value landmarks; raw full trajectory can be a separate future longitudinal dataset if justified.,Figs.4-10,https://doi.org/10.1016/j.ijplas.2024.104048
P2,D011,"Treat σ0=179 MPa as secondary-reference model input, not a direct P013 measurement.",READY,The value is explicitly adopted from Su et al. 2019 for strengthening decomposition.,Preserve source status SECONDARY_REFERENCE_INPUT.,p.13,https://doi.org/10.1016/j.ijplas.2024.104048

File: reports/tables/p013_recovery_v8_phase_physics.csv
Paper_ID,DOI,Scope,Feature,Value,Uncertainty,Units,Method_or_Source,Value_Status,Evidence_Location,Confidence,Interpretation_Rule,Source_URL
P013,10.1016/j.ijplas.2024.104048,γ-FCC bulk phase,Phase_Young_Modulus,170,4.0,GPa,SXRD phase-load-partition analysis,CURRENT_PAPER_CALCULATED,p.13,High,Phase-level modulus; distinct from reflection-specific elastic modulus.,https://doi.org/10.1016/j.ijplas.2024.104048
P013,10.1016/j.ijplas.2024.104048,ε-HCP bulk phase,Phase_Young_Modulus,222,47.0,GPa,SXRD phase-load-partition analysis,CURRENT_PAPER_CALCULATED,p.13,High,Phase-level modulus; distinct from reflection-specific elastic modulus.,https://doi.org/10.1016/j.ijplas.2024.104048
P013,10.1016/j.ijplas.2024.104048,γ-FCC bulk phase,Poisson_ratio,0.33,0.03,,SXRD lattice strain analysis,CURRENT_PAPER_CALCULATED,p.13,High,Physics descriptor; not a direct composition property.,https://doi.org/10.1016/j.ijplas.2024.104048
P013,10.1016/j.ijplas.2024.104048,ε-HCP bulk phase,Poisson_ratio,0.35,0.08,,SXRD lattice strain analysis,CURRENT_PAPER_CALCULATED,p.13,High,Physics descriptor.,https://doi.org/10.1016/j.ijplas.2024.104048
P013,10.1016/j.ijplas.2024.104048,γ-FCC,Dislocation_density_initial,140000000000000,,m^-2,Halder-Wagner SXRD line-profile analysis,DIRECT_TEXT_APPROX,p.12; Fig.8,High,Start of in-situ experiment.,https://doi.org/10.1016/j.ijplas.2024.104048
P013,10.1016/j.ijplas.2024.104048,γ-FCC,Dislocation_density_final,820000000000000,,m^-2,Halder-Wagner SXRD line-profile analysis,DIRECT_TEXT_APPROX,p.12; Fig.8,High,Do not create intermediate values by plot digitization.,https://doi.org/10.1016/j.ijplas.2024.104048
P013,10.1016/j.ijplas.2024.104048,ε-HCP,Dominant_dislocation_mode,<a> over <a+c>,,qualitative,Burgers-vector-dependent SXRD dislocation-density analysis,DIRECT_QUALITATIVE,p.12,High,Both modes can operate; <a> is dominant.,https://doi.org/10.1016/j.ijplas.2024.104048
P013,10.1016/j.ijplas.2024.104048,γ-FCC,Yield_range_phase,250 to 355,,MPa,Phase-load partitioning,CURRENT_PAPER_CALCULATED_RANGE,p.12,High,Distinct from macroscopic engineering YS=319 MPa.,https://doi.org/10.1016/j.ijplas.2024.104048
P013,10.1016/j.ijplas.2024.104048,ε-HCP,Yield_threshold_phase,>480,,MPa,Phase-load partitioning,CURRENT_PAPER_CALCULATED_APPROX,p.12,High,ε-HCP remains elastic to higher load than γ-FCC.,https://doi.org/10.1016/j.ijplas.2024.104048
P013,10.1016/j.ijplas.2024.104048,γ-FCC (111),Reflection_Young_Modulus,240,13.7,GPa,Linear lattice-strain fit,DIRECT_TABLE_1,p.11 Table 1,High,"Reflection-specific, not bulk isotropic modulus.",https://doi.org/10.1016/j.ijplas.2024.104048
P013,10.1016/j.ijplas.2024.104048,γ-FCC (200),Reflection_Young_Modulus,119.6,0.5,GPa,Linear lattice-strain fit,DIRECT_TABLE_1,p.11 Table 1,High,Softest analyzed γ-FCC reflection.,https://doi.org/10.1016/j.ijplas.2024.104048
P013,10.1016/j.ijplas.2024.104048,γ-FCC (311),Reflection_Young_Modulus,175.5,3.3,GPa,Linear lattice-strain fit,DIRECT_TABLE_1,p.11 Table 1,High,Reflection-specific.,https://doi.org/10.1016/j.ijplas.2024.104048
P013,10.1016/j.ijplas.2024.104048,ε-HCP (10-10),Reflection_Young_Modulus,139.2,37.3,GPa,Linear lattice-strain fit,DIRECT_TABLE_1,p.11 Table 1,High,Softest analyzed ε-HCP reflection.,https://doi.org/10.1016/j.ijplas.2024.104048
P013,10.1016/j.ijplas.2024.104048,ε-HCP (10-11),Reflection_Young_Modulus,217,50.2,GPa,Linear lattice-strain fit,DIRECT_TABLE_1,p.11 Table 1,High,Reflection-specific.,https://doi.org/10.1016/j.ijplas.2024.104048
P013,10.1016/j.ijplas.2024.104048,ε-HCP (10-12),Reflection_Young_Modulus,324.5,38.5,GPa,Linear lattice-strain fit,DIRECT_TABLE_1,p.11 Table 1,High,Stiff reflection sensitive to tensile TWIP.,https://doi.org/10.1016/j.ijplas.2024.104048
P013,10.1016/j.ijplas.2024.104048,ε-HCP (10-13),Reflection_Young_Modulus,308.5,8.9,GPa,Linear lattice-strain fit,DIRECT_TABLE_1,p.11 Table 1,High,Hardest/among hardest analyzed ε-HCP reflections.,https://doi.org/10.1016/j.ijplas.2024.104048
P013,10.1016/j.ijplas.2024.104048,Alloy-level strengthening model,Lattice_friction_stress_sigma0,179,,MPa,Value adopted from Su et al. 2019,SECONDARY_REFERENCE_INPUT,p.13,High,Do not treat as directly measured P013 property.,https://doi.org/10.1016/j.ijplas.2024.104048
P013,10.1016/j.ijplas.2024.104048,Alloy-level strengthening model,Predicted_yield_strength,321,31.0,MPa,Summed strengthening contributions,CURRENT_PAPER_CALCULATED,p.13,High,Derived outcome/validation value; potential target leakage if later used as predictor.,https://doi.org/10.1016/j.ijplas.2024.104048
P013,10.1016/j.ijplas.2024.104048,Alloy-level,SFE,,,mJ/m^2,Not numerically reported in main paper,NOT_AVAILABLE,Main paper,High,Do not infer SFE from cited literature or deformation mode.,https://doi.org/10.1016/j.ijplas.2024.104048
P013,10.1016/j.ijplas.2024.104048,Alloy-level,DeltaG_fcc_hcp,,,J/mol,Not numerically reported in main paper,NOT_AVAILABLE,Main paper,High,Do not fabricate thermodynamic descriptors.,https://doi.org/10.1016/j.ijplas.2024.104048

File: reports/tables/p013_recovery_v8_provenance.csv (part 1 of 3)
Paper_ID,DOI,Material_Parent_ID,ML_Condition_ID,Observation_ID,Feature_Name,Recovered_Value,Units,Evidence_Type,Evidence_Location,Method,Confidence,Recovery_Status
P013,10.1016/j.ijplas.2024.104048,P013_MAT_ASCAST,P013_MC_ASCAST_RT,,Paper_Title,Time-resolved evolution of the deformation mechanisms in a TRIP/TWIP Fe50Mn30Co10Cr10 high entropy during tensile loading probed with synchrotron X-ray diffraction,as named/reported,VERIFIED_WORKBOOK,Methods pp.3-4,source-reported,High,VERIFIED
P013,10.1016/j.ijplas.2024.104048,P013_MAT_ASCAST,P013_MC_ASCAST_RT,,Study_Series_ID,P013_SERIES01,as named/reported,VERIFIED_WORKBOOK,Methods pp.3-4,source-reported,High,VERIFIED
P013,10.1016/j.ijplas.2024.104048,P013_MAT_ASCAST,P013_MC_ASCAST_RT,,Material_Parent_ID,P013_MAT_ASCAST,as named/reported,VERIFIED_WORKBOOK,Methods pp.3-4,source-reported,High,VERIFIED
P013,10.1016/j.ijplas.2024.104048,P013_MAT_ASCAST,P013_MC_ASCAST_RT,,Alloy_Label,Fe50Mn30Co10Cr10,as named/reported,VERIFIED_WORKBOOK,Methods pp.3-4,source-reported,High,VERIFIED
P013,10.1016/j.ijplas.2024.104048,P013_MAT_ASCAST,P013_MC_ASCAST_RT,,Nominal_Composition_at_pct,Fe50Mn30Co10Cr10,as named/reported,VERIFIED_WORKBOOK,Methods pp.3-4,source-reported,High,VERIFIED
P013,10.1016/j.ijplas.2024.104048,P013_MAT_ASCAST,P013_MC_ASCAST_RT,,Composition_Status,NOMINAL_ONLY_NO_BULK_CHEMICAL_ANALYSIS_REPORTED,as named/reported,VERIFIED_WORKBOOK,Methods pp.3-4,source-reported,High,VERIFIED
P013,10.1016/j.ijplas.2024.104048,P013_MAT_ASCAST,P013_MC_ASCAST_RT,,Manufacturing_Route,Vacuum induction melting and casting from pure metals,as named/reported,VERIFIED_WORKBOOK,Methods pp.3-4,source-reported,High,VERIFIED
P013,10.1016/j.ijplas.2024.104048,P013_MAT_ASCAST,P013_MC_ASCAST_RT,,Material_State,As-cast,as named/reported,VERIFIED_WORKBOOK,Methods pp.3-4,source-reported,High,VERIFIED
P013,10.1016/j.ijplas.2024.104048,P013_MAT_ASCAST,P013_MC_ASCAST_RT,,Specimen_Thickness_mm,1.5,as named/reported,VERIFIED_WORKBOOK,Methods pp.3-4,source-reported,High,VERIFIED
P013,10.1016/j.ijplas.2024.104048,P013_MAT_ASCAST,P013_MC_ASCAST_RT,,Specimen_Width_mm,1.5,as named/reported,VERIFIED_WORKBOOK,Methods pp.3-4,source-reported,High,VERIFIED
P013,10.1016/j.ijplas.2024.104048,P013_MAT_ASCAST,P013_MC_ASCAST_RT,,Gauge_Length_mm,29,as named/reported,VERIFIED_WORKBOOK,Methods pp.3-4,source-reported,High,VERIFIED
P013,10.1016/j.ijplas.2024.104048,P013_MAT_ASCAST,P013_MC_ASCAST_RT,,Specimen_Cutting,Wire EDM,as named/reported,VERIFIED_WORKBOOK,Methods pp.3-4,source-reported,High,VERIFIED
P013,10.1016/j.ijplas.2024.104048,P013_MAT_ASCAST,P013_MC_ASCAST_RT,,Surface_Preparation,1200-grit sandpaper used to remove EDM oxide layer,as named/reported,VERIFIED_WORKBOOK,Methods pp.3-4,source-reported,High,VERIFIED
P013,10.1016/j.ijplas.2024.104048,P013_MAT_ASCAST,P013_MC_ASCAST_RT,,Test_T_Raw,Room temperature,as named/reported,VERIFIED_WORKBOOK,Methods pp.3-4,source-reported,High,VERIFIED
P013,10.1016/j.ijplas.2024.104048,P013_MAT_ASCAST,P013_MC_ASCAST_RT,,Test_T_Status,ROOM_TEMPERATURE_REPORTED,as named/reported,VERIFIED_WORKBOOK,Methods pp.3-4,source-reported,High,VERIFIED
P013,10.1016/j.ijplas.2024.104048,P013_MAT_ASCAST,P013_MC_ASCAST_RT,,Strain_Rate_s-1,0.001,as named/reported,VERIFIED_WORKBOOK,Methods pp.3-4,source-reported,High,VERIFIED
P013,10.1016/j.ijplas.2024.104048,P013_MAT_ASCAST,P013_MC_ASCAST_RT,,Test_Mode,Uniaxial tensile,as named/reported,VERIFIED_WORKBOOK,Methods pp.3-4,source-reported,High,VERIFIED
P013,10.1016/j.ijplas.2024.104048,P013_MAT_ASCAST,P013_MC_ASCAST_RT,,Loading_Protocol,Intermittently stopped at consecutive loading stages for in-situ SXRD acquisition,as named/reported,VERIFIED_WORKBOOK,Methods pp.3-4,source-reported,High,VERIFIED
P013,10.1016/j.ijplas.2024.104048,P013_MAT_ASCAST,P013_MC_ASCAST_RT,,Replicate_Status,NOT_REPORTED,as named/reported,VERIFIED_WORKBOOK,Methods pp.3-4,source-reported,High,VERIFIED
P013,10.1016/j.ijplas.2024.104048,P013_MAT_ASCAST,P013_MC_ASCAST_RT,,SXRD_Mode,Transmission high-energy synchrotron XRD at PETRA III P07B,as named/reported,VERIFIED_WORKBOOK,Methods pp.3-4,source-reported,High,VERIFIED
P013,10.1016/j.ijplas.2024.104048,P013_MAT_ASCAST,P013_MC_ASCAST_RT,,Beam_Energy_keV,87.1,as named/reported,VERIFIED_WORKBOOK,Methods pp.3-4,source-reported,High,VERIFIED
P013,10.1016/j.ijplas.2024.104048,P013_MAT_ASCAST,P013_MC_ASCAST_RT,,Exposure_s,0.1,as named/reported,VERIFIED_WORKBOOK,Methods pp.3-4,source-reported,High,VERIFIED
P013,10.1016/j.ijplas.2024.104048,P013_MAT_ASCAST,P013_MC_ASCAST_RT,,Images_per_loading_step,10,as named/reported,VERIFIED_WORKBOOK,Methods pp.3-4,source-reported,High,VERIFIED
P013,10.1016/j.ijplas.2024.104048,P013_MAT_ASCAST,P013_MC_ASCAST_RT,,Beam_Size_um,700 x 700,as named/reported,VERIFIED_WORKBOOK,Methods pp.3-4,source-reported,High,VERIFIED
P013,10.1016/j.ijplas.2024.104048,P013_MAT_ASCAST,P013_MC_ASCAST_RT,,Independent_ML_sample,True,as named/reported,VERIFIED_WORKBOOK,Methods pp.3-4,source-reported,High,VERIFIED
P013,10.1016/j.ijplas.2024.104048,P013_MAT_ASCAST,P013_MC_ASCAST_RT,,Leakage_Group_Strict,P013_SERIES01,as named/reported,VERIFIED_WORKBOOK,Methods pp.3-4,source-reported,High,VERIFIED
P013,10.1016/j.ijplas.2024.104048,P013_MAT_ASCAST,P013_MC_ASCAST_RT,,Leakage_Group_Material,P013_MAT_ASCAST,as named/reported,VERIFIED_WORKBOOK,Methods pp.3-4,source-reported,High,VERIFIED
P013,10.1016/j.ijplas.2024.104048,P013_MAT_ASCAST,P013_MC_ASCAST_RT,,Evidence_Location,Methods pp.3-4,as named/reported,VERIFIED_WORKBOOK,Methods pp.3-4,source-reported,High,VERIFIED
P013,10.1016/j.ijplas.2024.104048,P013_MAT_ASCAST,P013_MC_ASCAST_RT,,Confidence,High,as named/reported,VERIFIED_WORKBOOK,Methods pp.3-4,source-reported,High,VERIFIED
P013,10.1016/j.ijplas.2024.104048,P013_MAT_ASCAST,P013_MC_ASCAST_RT,,Notes,Do not invent a numeric room-temperature Kelvin value. No separate tensile replicate count or specimen-level IDs are reported.,as named/reported,VERIFIED_WORKBOOK,Methods pp.3-4,source-reported,High,VERIFIED
P013,10.1016/j.ijplas.2024.104048,P013_MAT_ASCAST,P013_MC_ASCAST_RT,,Initial_Phase_State,"Dual γ-FCC + ε-HCP, γ-FCC-rich",as named/reported,VERIFIED_WORKBOOK,Results pp.5-7; Discussion p.14,BULK_SXRD_RIETVELD,High,VERIFIED
P013,10.1016/j.ijplas.2024.104048,P013_MAT_ASCAST,P013_MC_ASCAST_RT,,Initial_HCP_fraction_bulk,0.33,as named/reported,VERIFIED_WORKBOOK,Results pp.5-7; Discussion p.14,BULK_SXRD_RIETVELD,High,VERIFIED
P013,10.1016/j.ijplas.2024.104048,P013_MAT_ASCAST,P013_MC_ASCAST_RT,,Initial_HCP_fraction_method,BULK_SXRD_RIETVELD,as named/reported,VERIFIED_WORKBOOK,Results pp.5-7; Discussion p.14,BULK_SXRD_RIETVELD,High,VERIFIED
P013,10.1016/j.ijplas.2024.104048,P013_MAT_ASCAST,P013_MC_ASCAST_RT,,Initial_MnO_fraction,0.01,as named/reported,VERIFIED_WORKBOOK,Results pp.5-7; Discussion p.14,BULK_SXRD_RIETVELD,High,VERIFIED
P013,10.1016/j.ijplas.2024.104048,P013_MAT_ASCAST,P013_MC_ASCAST_RT,,FCC_Grain_Size_mean_um,40.2,as named/reported,VERIFIED_WORKBOOK,Results pp.5-7; Discussion p.14,BULK_SXRD_RIETVELD,High,VERIFIED
P013,10.1016/j.ijplas.2024.104048,P013_MAT_ASCAST,P013_MC_ASCAST_RT,,FCC_Grain_Size_sd_um,10.7,as named/reported,VERIFIED_WORKBOOK,Results pp.5-7; Discussion p.14,BULK_SXRD_RIETVELD,High,VERIFIED
P013,10.1016/j.ijplas.2024.104048,P013_MAT_ASCAST,P013_MC_ASCAST_RT,,Grain_Size_Scope,γ-FCC polygonal grain size from EBSD/OM,as named/reported,VERIFIED_WORKBOOK,Results pp.5-7; Discussion p.14,BULK_SXRD_RIETVELD,High,VERIFIED
P013,10.1016/j.ijplas.2024.104048,P013_MAT_ASCAST,P013_MC_ASCAST_RT,,HCP_Morphology,Plate-like ε-HCP grains,as named/reported,VERIFIED_WORKBOOK,Results pp.5-7; Discussion p.14,BULK_SXRD_RIETVELD,High,VERIFIED
P013,10.1016/j.ijplas.2024.104048,P013_MAT_ASCAST,P013_MC_ASCAST_RT,,EBSD_Phase_Fraction_Use_Status,DO_NOT_USE_EBSD_HCP_FRACTION_AS_BULK_VALUE,as named/reported,VERIFIED_WORKBOOK,Results pp.5-7; Discussion p.14,BULK_SXRD_RIETVELD,High,VERIFIED
P013,10.1016/j.ijplas.2024.104048,P013_MAT_ASCAST,P013_MC_ASCAST_RT,,Initial_FCC_lattice_a_A,3.582,as named/reported,VERIFIED_WORKBOOK,Results pp.5-7; Discussion p.14,BULK_SXRD_RIETVELD,High,VERIFIED
P013,10.1016/j.ijplas.2024.104048,P013_MAT_ASCAST,P013_MC_ASCAST_RT,,Initial_HCP_lattice_a_A,2.535,as named/reported,VERIFIED_WORKBOOK,Results pp.5-7; Discussion p.14,BULK_SXRD_RIETVELD,High,VERIFIED
P013,10.1016/j.ijplas.2024.104048,P013_MAT_ASCAST,P013_MC_ASCAST_RT,,Initial_HCP_lattice_c_A,4.1,as named/reported,VERIFIED_WORKBOOK,Results pp.5-7; Discussion p.14,BULK_SXRD_RIETVELD,High,VERIFIED
P013,10.1016/j.ijplas.2024.104048,P013_MAT_ASCAST,P013_MC_ASCAST_RT,,Initial_HCP_c_over_a,1.6173,as named/reported,VERIFIED_WORKBOOK,Results pp.5-7; Discussion p.14,BULK_SXRD_RIETVELD,High,VERIFIED
P013,10.1016/j.ijplas.2024.104048,P013_MAT_ASCAST,P013_MC_ASCAST_RT,,Initial_HCP_c_over_a_uncertainty,0.0001,as named/reported,VERIFIED_WORKBOOK,Results pp.5-7; Discussion p.14,BULK_SXRD_RIETVELD,High,VERIFIED
P013,10.1016/j.ijplas.2024.104048,P013_MAT_ASCAST,P013_MC_ASCAST_RT,,Evidence_Location,Results pp.5-7; Discussion p.14,as named/reported,VERIFIED_WORKBOOK,Results pp.5-7; Discussion p.14,BULK_SXRD_RIETVELD,High,VERIFIED
P013,10.1016/j.ijplas.2024.104048,P013_MAT_ASCAST,P013_MC_ASCAST_RT,,Confidence,High,as named/reported,VERIFIED_WORKBOOK,Results pp.5-7; Discussion p.14,BULK_SXRD_RIETVELD,High,VERIFIED
P013,10.1016/j.ijplas.2024.104048,P013_MAT_ASCAST,P013_MC_ASCAST_RT,,Notes,Polishing for EBSD/OM may mechanically induce extra ε-HCP at the surface. Therefore bulk initial HCP≈33% from transmission SXRD is preferred; exact FCC fraction is not derived as 1-HCP because MnO≈1% is also present.,as named/reported,VERIFIED_WORKBOOK,Results pp.5-7; Discussion p.14,BULK_SXRD_RIETVELD,High,VERIFIED
P013,10.1016/j.ijplas.2024.104048,P013_MAT_ASCAST,P013_MC_ASCAST_RT,,Yield_Strength_MPa,319,as named/reported,VERIFIED_WORKBOOK,"Results pp.6-7,11,14-16; Figs.2,4,10",source-reported,High,VERIFIED
P013,10.1016/j.ijplas.2024.104048,P013_MAT_ASCAST,P013_MC_ASCAST_RT,,Yield_Status,DIRECT_ENGINEERING_CURVE_TEXT,as named/reported,VERIFIED_WORKBOOK,"Results pp.6-7,11,14-16; Figs.2,4,10",source-reported,High,VERIFIED
P013,10.1016/j.ijplas.2024.104048,P013_MAT_ASCAST,P013_MC_ASCAST_RT,,UTS_MPa,726,as named/reported,VERIFIED_WORKBOOK,"Results pp.6-7,11,14-16; Figs.2,4,10",source-reported,High,VERIFIED
P013,10.1016/j.ijplas.2024.104048,P013_MAT_ASCAST,P013_MC_ASCAST_RT,,UTS_Status,DIRECT_ENGINEERING_VALUE,as named/reported,VERIFIED_WORKBOOK,"Results pp.6-7,11,14-16; Figs.2,4,10",source-reported,High,VERIFIED
P013,10.1016/j.ijplas.2024.104048,P013_MAT_ASCAST,P013_MC_ASCAST_RT,,Engineering_Fracture_Elongation_pct,36,as named/reported,VERIFIED_WORKBOOK,"Results pp.6-7,11,14-16; Figs.2,4,10",source-reported,High,VERIFIED
P013,10.1016/j.ijplas.2024.104048,P013_MAT_ASCAST,P013_MC_ASCAST_RT,,Elongation_Status,DIRECT_ENGINEERING_VALUE,as named/reported,VERIFIED_WORKBOOK,"Results pp.6-7,11,14-16; Figs.2,4,10",source-reported,High,VERIFIED
P013,10.1016/j.ijplas.2024.104048,P013_MAT_ASCAST,P013_MC_ASCAST_RT,,Nearest_SXRD_TRIP_Onset_Stress_MPa,250,as named/reported,VERIFIED_WORKBOOK,"Results pp.6-7,11,14-16; Figs.2,4,10",source-reported,High,VERIFIED
P013,10.1016/j.ijplas.2024.104048,P013_MAT_ASCAST,P013_MC_ASCAST_RT,,Tensile_TWIP_Onset_Stress_MPa,530,as named/reported,VERIFIED_WORKBOOK,"Results pp.6-7,11,14-16; Figs.2,4,10",source-reported,High,VERIFIED
P013,10.1016/j.ijplas.2024.104048,P013_MAT_ASCAST,P013_MC_ASCAST_RT,,Compression_Twinning_Onset_Stress_MPa,655,as named/reported,VERIFIED_WORKBOOK,"Results pp.6-7,11,14-16; Figs.2,4,10",source-reported,High,VERIFIED
P013,10.1016/j.ijplas.2024.104048,P013_MAT_ASCAST,P013_MC_ASCAST_RT,,Final_InSitu_True_Stress_Approx_MPa,950,as named/reported,VERIFIED_WORKBOOK,"Results pp.6-7,11,14-16; Figs.2,4,10",source-reported,High,VERIFIED
P013,10.1016/j.ijplas.2024.104048,P013_MAT_ASCAST,P013_MC_ASCAST_RT,,Final_InSitu_Engineering_Strain_Approx_pct,30,as named/reported,VERIFIED_WORKBOOK,"Results pp.6-7,11,14-16; Figs.2,4,10",source-reported,High,VERIFIED
P013,10.1016/j.ijplas.2024.104048,P013_MAT_ASCAST,P013_MC_ASCAST_RT,,Fracture_Mode,Ductile-like fracture with dimples; sparse Mn-oxide particles,as named/reported,VERIFIED_WORKBOOK,"Results pp.6-7,11,14-16; Figs.2,4,10",source-reported,High,VERIFIED
P013,10.1016/j.ijplas.2024.104048,P013_MAT_ASCAST,P013_MC_ASCAST_RT,,Evidence_Location,"Results pp.6-7,11,14-16; Figs.2,4,10",as named/reported,VERIFIED_WORKBOOK,"Results pp.6-7,11,14-16; Figs.2,4,10",source-reported,High,VERIFIED
P013,10.1016/j.ijplas.2024.104048,P013_MAT_ASCAST,P013_MC_ASCAST_RT,,Confidence,High,as named/reported,VERIFIED_WORKBOOK,"Results pp.6-7,11,14-16; Figs.2,4,10",source-reported,High,VERIFIED
P013,10.1016/j.ijplas.2024.104048,P013_MAT_ASCAST,P013_MC_ASCAST_RT,,Interpretation_Rule,"Keep macroscopic YS=319 MPa distinct from ≈250 MPa, which is the nearest SXRD loading point used to mark γ-FCC yielding/TRIP onset. Final ~950 MPa is true-stress stage threshold, not UTS engineering stress.",as named/reported,VERIFIED_WORKBOOK,"Results pp.6-7,11,14-16; Figs.2,4,10",source-reported,High,VERIFIED
P013,10.1016/j.ijplas.2024.104048,P013_MAT_ASCAST,P013_MC_ASCAST_RT,,Stage_ID,P013_STAGE_I,as named/reported,VERIFIED_WORKBOOK,pp.14-15; Fig.10,source-reported,High,VERIFIED
P013,10.1016/j.ijplas.2024.104048,P013_MAT_ASCAST,P013_MC_ASCAST_RT,,Stress_Start_MPa,0,as named/reported,VERIFIED_WORKBOOK,pp.14-15; Fig.10,source-reported,High,VERIFIED
P013,10.1016/j.ijplas.2024.104048,P013_MAT_ASCAST,P013_MC_ASCAST_RT,,Stress_End_MPa,250,as named/reported,VERIFIED_WORKBOOK,pp.14-15; Fig.10,source-reported,High,VERIFIED
P013,10.1016/j.ijplas.2024.104048,P013_MAT_ASCAST,P013_MC_ASCAST_RT,,Stage_Role,CORRELATED_STAGE_INTERVAL,as named/reported,VERIFIED_WORKBOOK,pp.14-15; Fig.10,source-reported,High,VERIFIED
P013,10.1016/j.ijplas.2024.104048,P013_MAT_ASCAST,P013_MC_ASCAST_RT,,Independent_ML_sample,False,as named/reported,VERIFIED_WORKBOOK,pp.14-15; Fig.10,source-reported,High,VERIFIED
P013,10.1016/j.ijplas.2024.104048,P013_MAT_ASCAST,P013_MC_ASCAST_RT,,TRIP_State,0,as named/reported,VERIFIED_WORKBOOK,pp.14-15; Fig.10,source-reported,High,VERIFIED
P013,10.1016/j.ijplas.2024.104048,P013_MAT_ASCAST,P013_MC_ASCAST_RT,,TWIP_State,0,as named/reported,VERIFIED_WORKBOOK,pp.14-15; Fig.10,source-reported,High,VERIFIED
P013,10.1016/j.ijplas.2024.104048,P013_MAT_ASCAST,P013_MC_ASCAST_RT,,Slip_State,0,as named/reported,VERIFIED_WORKBOOK,pp.14-15; Fig.10,source-reported,High,VERIFIED
P013,10.1016/j.ijplas.2024.104048,P013_MAT_ASCAST,P013_MC_ASCAST_RT,,Phase_Specific_Mechanism,Both γ-FCC and ε-HCP elastic,as named/reported,VERIFIED_WORKBOOK,pp.14-15; Fig.10,source-reported,High,VERIFIED
P013,10.1016/j.ijplas.2024.104048,P013_MAT_ASCAST,P013_MC_ASCAST_RT,,Main_Physics_Event,Elastic response; stable ε-HCP fraction and dislocation density,as named/reported,VERIFIED_WORKBOOK,pp.14-15; Fig.10,source-reported,High,VERIFIED
P013,10.1016/j.ijplas.2024.104048,P013_MAT_ASCAST,P013_MC_ASCAST_RT,,Negative_Evidence_Scope,Bulk SXRD shows no observable TRIP/TWIP-related change in this stage,as named/reported,VERIFIED_WORKBOOK,pp.14-15; Fig.10,source-reported,High,VERIFIED
P013,10.1016/j.ijplas.2024.104048,P013_MAT_ASCAST,P013_MC_ASCAST_RT,,Evidence_Location,pp.14-15; Fig.10,as named/reported,VERIFIED_WORKBOOK,pp.14-15; Fig.10,source-reported,High,VERIFIED
P013,10.1016/j.ijplas.2024.104048,P013_MAT_ASCAST,P013_MC_ASCAST_RT,,Confidence,High,as named/reported,VERIFIED_WORKBOOK,pp.14-15; Fig.10,source-reported,High,VERIFIED
P013,10.1016/j.ijplas.2024.104048,P013_MAT_ASCAST,P013_MC_ASCAST_RT,,Notes,Local plasticity below bulk SXRD detectability is acknowledged by authors; stage labels describe observable bulk response.,as named/reported,VERIFIED_WORKBOOK,pp.14-15; Fig.10,source-reported,High,VERIFIED
P013,10.1016/j.ijplas.2024.104048,P013_MAT_ASCAST,P013_MC_ASCAST_RT,,Stage_ID,P013_STAGE_II,as named/reported,VERIFIED_WORKBOOK,"p.15; Figs.4,5,8,10",source-reported,High,VERIFIED
P013,10.1016/j.ijplas.2024.104048,P013_MAT_ASCAST,P013_MC_ASCAST_RT,,Stress_Start_MPa,250,as named/reported,VERIFIED_WORKBOOK,"p.15; Figs.4,5,8,10",source-reported,High,VERIFIED
P013,10.1016/j.ijplas.2024.104048,P013_MAT_ASCAST,P013_MC_ASCAST_RT,,Stress_End_MPa,530,as named/reported,VERIFIED_WORKBOOK,"p.15; Figs.4,5,8,10",source-reported,High,VERIFIED
P013,10.1016/j.ijplas.2024.104048,P013_MAT_ASCAST,P013_MC_ASCAST_RT,,Stage_Role,CORRELATED_STAGE_INTERVAL,as named/reported,VERIFIED_WORKBOOK,"p.15; Figs.4,5,8,10",source-reported,High,VERIFIED
P013,10.1016/j.ijplas.2024.104048,P013_MAT_ASCAST,P013_MC_ASCAST_RT,,Independent_ML_sample,False,as named/reported,VERIFIED_WORKBOOK,"p.15; Figs.4,5,8,10",source-reported,High,VERIFIED
P013,10.1016/j.ijplas.2024.104048,P013_MAT_ASCAST,P013_MC_ASCAST_RT,,TRIP_State,1,as named/reported,VERIFIED_WORKBOOK,"p.15; Figs.4,5,8,10",source-reported,High,VERIFIED
P013,10.1016/j.ijplas.2024.104048,P013_MAT_ASCAST,P013_MC_ASCAST_RT,,TWIP_State,0,as named/reported,VERIFIED_WORKBOOK,"p.15; Figs.4,5,8,10",source-reported,High,VERIFIED
P013,10.1016/j.ijplas.2024.104048,P013_MAT_ASCAST,P013_MC_ASCAST_RT,,Slip_State,1,as named/reported,VERIFIED_WORKBOOK,"p.15; Figs.4,5,8,10",source-reported,High,VERIFIED
P013,10.1016/j.ijplas.2024.104048,P013_MAT_ASCAST,P013_MC_ASCAST_RT,,Twinning_Mode,No deformation twinning yet detected,as named/reported,VERIFIED_WORKBOOK,"p.15; Figs.4,5,8,10",source-reported,High,VERIFIED
P013,10.1016/j.ijplas.2024.104048,P013_MAT_ASCAST,P013_MC_ASCAST_RT,,Phase_Specific_Mechanism,γ-FCC: TRIP + dislocation slip; ε-HCP: dislocation slip,as named/reported,VERIFIED_WORKBOOK,"p.15; Figs.4,5,8,10",source-reported,High,VERIFIED
P013,10.1016/j.ijplas.2024.104048,P013_MAT_ASCAST,P013_MC_ASCAST_RT,,Main_Physics_Event,TRIP begins at γ-FCC yielding; HCP fraction rises; dislocation densities increase,as named/reported,VERIFIED_WORKBOOK,"p.15; Figs.4,5,8,10",source-reported,High,VERIFIED
P013,10.1016/j.ijplas.2024.104048,P013_MAT_ASCAST,P013_MC_ASCAST_RT,,Negative_Evidence_Scope,No abrupt peak-intensity splitting indicating TWIP before ~530 MPa,as named/reported,VERIFIED_WORKBOOK,"p.15; Figs.4,5,8,10",source-reported,High,VERIFIED
P013,10.1016/j.ijplas.2024.104048,P013_MAT_ASCAST,P013_MC_ASCAST_RT,,Evidence_Location,"p.15; Figs.4,5,8,10",as named/reported,VERIFIED_WORKBOOK,"p.15; Figs.4,5,8,10",source-reported,High,VERIFIED
P013,10.1016/j.ijplas.2024.104048,P013_MAT_ASCAST,P013_MC_ASCAST_RT,,Confidence,High,as named/reported,VERIFIED_WORKBOOK,"p.15; Figs.4,5,8,10",source-reported,High,VERIFIED
P013,10.1016/j.ijplas.2024.104048,P013_MAT_ASCAST,P013_MC_ASCAST_RT,,Notes,TWIP=0 is stage-specific and directly tied to the pre-530 MPa interval; do not use it as a separate independent sample.,as named/reported,VERIFIED_WORKBOOK,"p.15; Figs.4,5,8,10",source-reported,High,VERIFIED
P013,10.1016/j.ijplas.2024.104048,P013_MAT_ASCAST,P013_MC_ASCAST_RT,,Stage_ID,P013_STAGE_III,as named/reported,VERIFIED_WORKBOOK,"pp.11,15; Figs.5,7,10",source-reported,High,VERIFIED
P013,10.1016/j.ijplas.2024.104048,P013_MAT_ASCAST,P013_MC_ASCAST_RT,,Stress_Start_MPa,530,as named/reported,VERIFIED_WORKBOOK,"pp.11,15; Figs.5,7,10",source-reported,High,VERIFIED
P013,10.1016/j.ijplas.2024.104048,P013_MAT_ASCAST,P013_MC_ASCAST_RT,,Stress_End_MPa,655,as named/reported,VERIFIED_WORKBOOK,"pp.11,15; Figs.5,7,10",source-reported,High,VERIFIED
P013,10.1016/j.ijplas.2024.104048,P013_MAT_ASCAST,P013_MC_ASCAST_RT,,Stage_Role,CORRELATED_STAGE_INTERVAL,as named/reported,VERIFIED_WORKBOOK,"pp.11,15; Figs.5,7,10",source-reported,High,VERIFIED
P013,10.1016/j.ijplas.2024.104048,P013_MAT_ASCAST,P013_MC_ASCAST_RT,,Independent_ML_sample,False,as named/reported,VERIFIED_WORKBOOK,"pp.11,15; Figs.5,7,10",source-reported,High,VERIFIED
P013,10.1016/j.ijplas.2024.104048,P013_MAT_ASCAST,P013_MC_ASCAST_RT,,TRIP_State,1,as named/reported,VERIFIED_WORKBOOK,"pp.11,15; Figs.5,7,10",source-reported,High,VERIFIED
P013,10.1016/j.ijplas.2024.104048,P013_MAT_ASCAST,P013_MC_ASCAST_RT,,TWIP_State,1,as named/reported,VERIFIED_WORKBOOK,"pp.11,15; Figs.5,7,10",source-reported,High,VERIFIED
P013,10.1016/j.ijplas.2024.104048,P013_MAT_ASCAST,P013_MC_ASCAST_RT,,Slip_State,1,as named/reported,VERIFIED_WORKBOOK,"pp.11,15; Figs.5,7,10",source-reported,High,VERIFIED
P013,10.1016/j.ijplas.2024.104048,P013_MAT_ASCAST,P013_MC_ASCAST_RT,,Twinning_Mode,{10-12}<10-10> tensile twinning in ε-HCP,as named/reported,VERIFIED_WORKBOOK,"pp.11,15; Figs.5,7,10",source-reported,High,VERIFIED
P013,10.1016/j.ijplas.2024.104048,P013_MAT_ASCAST,P013_MC_ASCAST_RT,,Phase_Specific_Mechanism,γ-FCC: intensified TRIP + slip; ε-HCP: tensile TWIP + slip,as named/reported,VERIFIED_WORKBOOK,"pp.11,15; Figs.5,7,10",source-reported,High,VERIFIED
P013,10.1016/j.ijplas.2024.104048,P013_MAT_ASCAST,P013_MC_ASCAST_RT,,Main_Physics_Event,Tensile TWIP onset; TRIP and TWIP collaborate; c/a stabilizes,as named/reported,VERIFIED_WORKBOOK,"pp.11,15; Figs.5,7,10",source-reported,High,VERIFIED
P013,10.1016/j.ijplas.2024.104048,P013_MAT_ASCAST,P013_MC_ASCAST_RT,,Evidence_Location,"pp.11,15; Figs.5,7,10",as named/reported,VERIFIED_WORKBOOK,"pp.11,15; Figs.5,7,10",source-reported,High,VERIFIED
P013,10.1016/j.ijplas.2024.104048,P013_MAT_ASCAST,P013_MC_ASCAST_RT,,Confidence,High,as named/reported,VERIFIED_WORKBOOK,"pp.11,15; Figs.5,7,10",source-reported,High,VERIFIED
P013,10.1016/j.ijplas.2024.104048,P013_MAT_ASCAST,P013_MC_ASCAST_RT,,Notes,TWIP is phase-specific to ε-HCP in the authors' interpretation; γ-FCC twinning is explicitly not identified as a strain-accommodation mechanism.,as named/reported,VERIFIED_WORKBOOK,"pp.11,15; Figs.5,7,10",source-reported,High,VERIFIED
P013,10.1016/j.ijplas.2024.104048,P013_MAT_ASCAST,P013_MC_ASCAST_RT,,Stage_ID,P013_STAGE_IV,as named/reported,VERIFIED_WORKBOOK,"pp.11,16; Figs.6,10",source-reported,High,VERIFIED
P013,10.1016/j.ijplas.2024.104048,P013_MAT_ASCAST,P013_MC_ASCAST_RT,,Stress_Start_MPa,655,as named/reported,VERIFIED_WORKBOOK,"pp.11,16; Figs.6,10",source-reported,High,VERIFIED
P013,10.1016/j.ijplas.2024.104048,P013_MAT_ASCAST,P013_MC_ASCAST_RT,,Stress_End_MPa,950,as named/reported,VERIFIED_WORKBOOK,"pp.11,16; Figs.6,10",source-reported,High,VERIFIED
P013,10.1016/j.ijplas.2024.104048,P013_MAT_ASCAST,P013_MC_ASCAST_RT,,Stage_Role,CORRELATED_STAGE_INTERVAL,as named/reported,VERIFIED_WORKBOOK,"pp.11,16; Figs.6,10",source-reported,High,VERIFIED
P013,10.1016/j.ijplas.2024.104048,P013_MAT_ASCAST,P013_MC_ASCAST_RT,,Independent_ML_sample,False,as named/reported,VERIFIED_WORKBOOK,"pp.11,16; Figs.6,10",source-reported,High,VERIFIED
P013,10.1016/j.ijplas.2024.104048,P013_MAT_ASCAST,P013_MC_ASCAST_RT,,TRIP_State,1,as named/reported,VERIFIED_WORKBOOK,"pp.11,16; Figs.6,10",source-reported,High,VERIFIED
P013,10.1016/j.ijplas.2024.104048,P013_MAT_ASCAST,P013_MC_ASCAST_RT,,TWIP_State,1,as named/reported,VERIFIED_WORKBOOK,"pp.11,16; Figs.6,10",source-reported,High,VERIFIED
P013,10.1016/j.ijplas.2024.104048,P013_MAT_ASCAST,P013_MC_ASCAST_RT,,Slip_State,1,as named/reported,VERIFIED_WORKBOOK,"pp.11,16; Figs.6,10",source-reported,High,VERIFIED
P013,10.1016/j.ijplas.2024.104048,P013_MAT_ASCAST,P013_MC_ASCAST_RT,,Twinning_Mode,Compression {10-11}<10-12> twinning activates in ε-HCP; tensile twinning continues,as named/reported,VERIFIED_WORKBOOK,"pp.11,16; Figs.6,10",source-reported,High,VERIFIED
P013,10.1016/j.ijplas.2024.104048,P013_MAT_ASCAST,P013_MC_ASCAST_RT,,Phase_Specific_Mechanism,γ-FCC: TRIP + slip; ε-HCP: tensile/compression TWIP + slip,as named/reported,VERIFIED_WORKBOOK,"pp.11,16; Figs.6,10",source-reported,High,VERIFIED
P013,10.1016/j.ijplas.2024.104048,P013_MAT_ASCAST,P013_MC_ASCAST_RT,,Main_Physics_Event,Compression twinning onset; HCP fraction continues increasing; final fracture,as named/reported,VERIFIED_WORKBOOK,"pp.11,16; Figs.6,10",source-reported,High,VERIFIED
P013,10.1016/j.ijplas.2024.104048,P013_MAT_ASCAST,P013_MC_ASCAST_RT,,Evidence_Location,"pp.11,16; Figs.6,10",as named/reported,VERIFIED_WORKBOOK,"pp.11,16; Figs.6,10",source-reported,High,VERIFIED
P013,10.1016/j.ijplas.2024.104048,P013_MAT_ASCAST,P013_MC_ASCAST_RT,,Confidence,High,as named/reported,VERIFIED_WORKBOOK,"pp.11,16; Figs.6,10",source-reported,High,VERIFIED
P013,10.1016/j.ijplas.2024.104048,P013_MAT_ASCAST,P013_MC_ASCAST_RT,,Notes,Final γ-FCC fraction is under ~30%; stage ends at fracture.,as named/reported,VERIFIED_WORKBOOK,"pp.11,16; Figs.6,10",source-reported,High,VERIFIED
P013,10.1016/j.ijplas.2024.104048,P013_MAT_ASCAST,P013_MC_ASCAST_RT,P013_OBS_0MPa,Approx_Stress_MPa,0,as named/reported,VERIFIED_WORKBOOK,"pp.7,14; Fig.4",source-reported,High,VERIFIED
P013,10.1016/j.ijplas.2024.104048,P013_MAT_ASCAST,P013_MC_ASCAST_RT,P013_OBS_0MPa,Observation_Role,REPEATED_STAGE,as named/reported,VERIFIED_WORKBOOK,"pp.7,14; Fig.4",source-reported,High,VERIFIED
P013,10.1016/j.ijplas.2024.104048,P013_MAT_ASCAST,P013_MC_ASCAST_RT,P013_OBS_0MPa,Independent_ML_sample,False,as named/reported,VERIFIED_WORKBOOK,"pp.7,14; Fig.4",source-reported,High,VERIFIED
P013,10.1016/j.ijplas.2024.104048,P013_MAT_ASCAST,P013_MC_ASCAST_RT,P013_OBS_0MPa,HCP_fraction,0.33,as named/reported,VERIFIED_WORKBOOK,"pp.7,14; Fig.4",source-reported,High,VERIFIED
P013,10.1016/j.ijplas.2024.104048,P013_MAT_ASCAST,P013_MC_ASCAST_RT,P013_OBS_0MPa,HCP_fraction_status,DIRECT_BULK_SXRD_RIETVELD,as named/reported,VERIFIED_WORKBOOK,"pp.7,14; Fig.4",source-reported,High,VERIFIED
P013,10.1016/j.ijplas.2024.104048,P013_MAT_ASCAST,P013_MC_ASCAST_RT,P013_OBS_0MPa,TRIP_at_observation,0,as named/reported,VERIFIED_WORKBOOK,"pp.7,14; Fig.4",source-reported,High,VERIFIED
P013,10.1016/j.ijplas.2024.104048,P013_MAT_ASCAST,P013_MC_ASCAST_RT,P013_OBS_0MPa,TWIP_at_observation,0,as named/reported,VERIFIED_WORKBOOK,"pp.7,14; Fig.4",source-reported,High,VERIFIED
P013,10.1016/j.ijplas.2024.104048,P013_MAT_ASCAST,P013_MC_ASCAST_RT,P013_OBS_0MPa,Slip_at_observation,0,as named/reported,VERIFIED_WORKBOOK,"pp.7,14; Fig.4",source-reported,High,VERIFIED
P013,10.1016/j.ijplas.2024.104048,P013_MAT_ASCAST,P013_MC_ASCAST_RT,P013_OBS_0MPa,HCP_c_over_a,1.6173,as named/reported,VERIFIED_WORKBOOK,"pp.7,14; Fig.4",source-reported,High,VERIFIED
P013,10.1016/j.ijplas.2024.104048,P013_MAT_ASCAST,P013_MC_ASCAST_RT,P013_OBS_0MPa,HCP_c_over_a_uncertainty,0.0001,as named/reported,VERIFIED_WORKBOOK,"pp.7,14; Fig.4",source-reported,High,VERIFIED
P013,10.1016/j.ijplas.2024.104048,P013_MAT_ASCAST,P013_MC_ASCAST_RT,P013_OBS_0MPa,FCC_lattice_a_A,3.582,as named/reported,VERIFIED_WORKBOOK,"pp.7,14; Fig.4",source-reported,High,VERIFIED
P013,10.1016/j.ijplas.2024.104048,P013_MAT_ASCAST,P013_MC_ASCAST_RT,P013_OBS_0MPa,HCP_lattice_a_A,2.535,as named/reported,VERIFIED_WORKBOOK,"pp.7,14; Fig.4",source-reported,High,VERIFIED
P013,10.1016/j.ijplas.2024.104048,P013_MAT_ASCAST,P013_MC_ASCAST_RT,P013_OBS_0MPa,HCP_lattice_c_A,4.1,as named/reported,VERIFIED_WORKBOOK,"pp.7,14; Fig.4",source-reported,High,VERIFIED
P013,10.1016/j.ijplas.2024.104048,P013_MAT_ASCAST,P013_MC_ASCAST_RT,P013_OBS_0MPa,Mechanism_Event,Stress-free dual-phase starting state,as named/reported,VERIFIED_WORKBOOK,"pp.7,14; Fig.4",source-reported,High,VERIFIED
P013,10.1016/j.ijplas.2024.104048,P013_MAT_ASCAST,P013_MC_ASCAST_RT,P013_OBS_0MPa,Evidence_Location,"pp.7,14; Fig.4",as named/reported,VERIFIED_WORKBOOK,"pp.7,14; Fig.4",source-reported,High,VERIFIED
P013,10.1016/j.ijplas.2024.104048,P013_MAT_ASCAST,P013_MC_ASCAST_RT,P013_OBS_0MPa,Confidence,High,as named/reported,VERIFIED_WORKBOOK,"pp.7,14; Fig.4",source-reported,High,VERIFIED
P013,10.1016/j.ijplas.2024.104048,P013_MAT_ASCAST,P013_MC_ASCAST_RT,P013_OBS_0MPa,Notes,"Initial ε-HCP is thermal/pre-existing martensite, not deformation-induced TRIP product.",as named/reported,VERIFIED_WORKBOOK,"pp.7,14; Fig.4",source-reported,High,VERIFIED
P013,10.1016/j.ijplas.2024.104048,P013_MAT_ASCAST,P013_MC_ASCAST_RT,P013_OBS_TRIP_ONSET,Approx_Stress_MPa,250,as named/reported,VERIFIED_WORKBOOK,"pp.7,14-15; Figs.4,10",source-reported,High,VERIFIED
P013,10.1016/j.ijplas.2024.104048,P013_MAT_ASCAST,P013_MC_ASCAST_RT,P013_OBS_TRIP_ONSET,Observation_Role,REPEATED_STAGE,as named/reported,VERIFIED_WORKBOOK,"pp.7,14-15; Figs.4,10",source-reported,High,VERIFIED
P013,10.1016/j.ijplas.2024.104048,P013_MAT_ASCAST,P013_MC_ASCAST_RT,P013_OBS_TRIP_ONSET,Independent_ML_sample,False,as named/reported,VERIFIED_WORKBOOK,"pp.7,14-15; Figs.4,10",source-reported,High,VERIFIED
P013,10.1016/j.ijplas.2024.104048,P013_MAT_ASCAST,P013_MC_ASCAST_RT,P013_OBS_TRIP_ONSET,HCP_fraction_status,PLOT_EVOLUTION_NOT_DIGITIZED,as named/reported,VERIFIED_WORKBOOK,"pp.7,14-15; Figs.4,10",source-reported,High,VERIFIED
P013,10.1016/j.ijplas.2024.104048,P013_MAT_ASCAST,P013_MC_ASCAST_RT,P013_OBS_TRIP_ONSET,TRIP_at_observation,1,as named/reported,VERIFIED_WORKBOOK,"pp.7,14-15; Figs.4,10",source-reported,High,VERIFIED
P013,10.1016/j.ijplas.2024.104048,P013_MAT_ASCAST,P013_MC_ASCAST_RT,P013_OBS_TRIP_ONSET,TWIP_at_observation,0,as named/reported,VERIFIED_WORKBOOK,"pp.7,14-15; Figs.4,10",source-reported,High,VERIFIED
P013,10.1016/j.ijplas.2024.104048,P013_MAT_ASCAST,P013_MC_ASCAST_RT,P013_OBS_TRIP_ONSET,Slip_at_observation,1,as named/reported,VERIFIED_WORKBOOK,"pp.7,14-15; Figs.4,10",source-reported,High,VERIFIED
P013,10.1016/j.ijplas.2024.104048,P013_MAT_ASCAST,P013_MC_ASCAST_RT,P013_OBS_TRIP_ONSET,Mechanism_Event,Nearest SXRD point to γ-FCC yield; TRIP onset,as named/reported,VERIFIED_WORKBOOK,"pp.7,14-15; Figs.4,10",source-reported,High,VERIFIED
P013,10.1016/j.ijplas.2024.104048,P013_MAT_ASCAST,P013_MC_ASCAST_RT,P013_OBS_TRIP_ONSET,Evidence_Location,"pp.7,14-15; Figs.4,10",as named/reported,VERIFIED_WORKBOOK,"pp.7,14-15; Figs.4,10",source-reported,High,VERIFIED
P013,10.1016/j.ijplas.2024.104048,P013_MAT_ASCAST,P013_MC_ASCAST_RT,P013_OBS_TRIP_ONSET,Confidence,High,as named/reported,VERIFIED_WORKBOOK,"pp.7,14-15; Figs.4,10",source-reported,High,VERIFIED
P013,10.1016/j.ijplas.2024.104048,P013_MAT_ASCAST,P013_MC_ASCAST_RT,P013_OBS_TRIP_ONSET,Notes,Do not confuse with engineering yield strength 319 MPa.,as named/reported,VERIFIED_WORKBOOK,"pp.7,14-15; Figs.4,10",source-reported,High,VERIFIED
P013,10.1016/j.ijplas.2024.104048,P013_MAT_ASCAST,P013_MC_ASCAST_RT,P013_OBS_TENSILE_TWIP_ONSET,Approx_Stress_MPa,530,as named/reported,VERIFIED_WORKBOOK,"pp.7,11,15; Figs.4,5,10",source-reported,High,VERIFIED
P013,10.1016/j.ijplas.2024.104048,P013_MAT_ASCAST,P013_MC_ASCAST_RT,P013_OBS_TENSILE_TWIP_ONSET,Observation_Role,REPEATED_STAGE,as named/reported,VERIFIED_WORKBOOK,"pp.7,11,15; Figs.4,5,10",source-reported,High,VERIFIED
P013,10.1016/j.ijplas.2024.104048,P013_MAT_ASCAST,P013_MC_ASCAST_RT,P013_OBS_TENSILE_TWIP_ONSET,Independent_ML_sample,False,as named/reported,VERIFIED_WORKBOOK,"pp.7,11,15; Figs.4,5,10",source-reported,High,VERIFIED
P013,10.1016/j.ijplas.2024.104048,P013_MAT_ASCAST,P013_MC_ASCAST_RT,P013_OBS_TENSILE_TWIP_ONSET,HCP_fraction_status,PLOT_EVOLUTION_NOT_DIGITIZED,as named/reported,VERIFIED_WORKBOOK,"pp.7,11,15; Figs.4,5,10",source-reported,High,VERIFIED
P013,10.1016/j.ijplas.2024.104048,P013_MAT_ASCAST,P013_MC_ASCAST_RT,P013_OBS_TENSILE_TWIP_ONSET,TRIP_at_observation,1,as named/reported,VERIFIED_WORKBOOK,"pp.7,11,15; Figs.4,5,10",source-reported,High,VERIFIED
P013,10.1016/j.ijplas.2024.104048,P013_MAT_ASCAST,P013_MC_ASCAST_RT,P013_OBS_TENSILE_TWIP_ONSET,TWIP_at_observation,1,as named/reported,VERIFIED_WORKBOOK,"pp.7,11,15; Figs.4,5,10",source-reported,High,VERIFIED
P013,10.1016/j.ijplas.2024.104048,P013_MAT_ASCAST,P013_MC_ASCAST_RT,P013_OBS_TENSILE_TWIP_ONSET,Slip_at_observation,1,as named/reported,VERIFIED_WORKBOOK,"pp.7,11,15; Figs.4,5,10",source-reported,High,VERIFIED
P013,10.1016/j.ijplas.2024.104048,P013_MAT_ASCAST,P013_MC_ASCAST_RT,P013_OBS_TENSILE_TWIP_ONSET,HCP_c_over_a,1.6154,as named/reported,VERIFIED_WORKBOOK,"pp.7,11,15; Figs.4,5,10",source-reported,High,VERIFIED
P013,10.1016/j.ijplas.2024.104048,P013_MAT_ASCAST,P013_MC_ASCAST_RT,P013_OBS_TENSILE_TWIP_ONSET,HCP_c_over_a_uncertainty,0.0003,as named/reported,VERIFIED_WORKBOOK,"pp.7,11,15; Figs.4,5,10",source-reported,High,VERIFIED
P013,10.1016/j.ijplas.2024.104048,P013_MAT_ASCAST,P013_MC_ASCAST_RT,P013_OBS_TENSILE_TWIP_ONSET,Mechanism_Event,Tensile TWIP activates in ε-HCP; TRIP becomes more prominent,as named/reported,VERIFIED_WORKBOOK,"pp.7,11,15; Figs.4,5,10",source-reported,High,VERIFIED
P013,10.1016/j.ijplas.2024.104048,P013_MAT_ASCAST,P013_MC_ASCAST_RT,P013_OBS_TENSILE_TWIP_ONSET,Evidence_Location,"pp.7,11,15; Figs.4,5,10",as named/reported,VERIFIED_WORKBOOK,"pp.7,11,15; Figs.4,5,10",source-reported,High,VERIFIED
P013,10.1016/j.ijplas.2024.104048,P013_MAT_ASCAST,P013_MC_ASCAST_RT,P013_OBS_TENSILE_TWIP_ONSET,Confidence,High,as named/reported,VERIFIED_WORKBOOK,"pp.7,11,15; Figs.4,5,10",source-reported,High,VERIFIED
P013,10.1016/j.ijplas.2024.104048,P013_MAT_ASCAST,P013_MC_ASCAST_RT,P013_OBS_TENSILE_TWIP_ONSET,Notes,The paper associates the stable c/a region and peak-intensity splitting with tensile twinning.,as named/reported,VERIFIED_WORKBOOK,"pp.7,11,15; Figs.4,5,10",source-reported,High,VERIFIED
P013,10.1016/j.ijplas.2024.104048,P013_MAT_ASCAST,P013_MC_ASCAST_RT,P013_OBS_COMPRESSION_TWIP_ONSET,Approx_Stress_MPa,655,as named/reported,VERIFIED_WORKBOOK,"pp.7,11,16; Figs.5,6,10",source-reported,High,VERIFIED
P013,10.1016/j.ijplas.2024.104048,P013_MAT_ASCAST,P013_MC_ASCAST_RT,P013_OBS_COMPRESSION_TWIP_ONSET,Observation_Role,REPEATED_STAGE,as named/reported,VERIFIED_WORKBOOK,"pp.7,11,16; Figs.5,6,10",source-reported,High,VERIFIED
P013,10.1016/j.ijplas.2024.104048,P013_MAT_ASCAST,P013_MC_ASCAST_RT,P013_OBS_COMPRESSION_TWIP_ONSET,Independent_ML_sample,False,as named/reported,VERIFIED_WORKBOOK,"pp.7,11,16; Figs.5,6,10",source-reported,High,VERIFIED
P013,10.1016/j.ijplas.2024.104048,P013_MAT_ASCAST,P013_MC_ASCAST_RT,P013_OBS_COMPRESSION_TWIP_ONSET,HCP_fraction_status,PLOT_EVOLUTION_NOT_DIGITIZED,as named/reported,VERIFIED_WORKBOOK,"pp.7,11,16; Figs.5,6,10",source-reported,High,VERIFIED
P013,10.1016/j.ijplas.2024.104048,P013_MAT_ASCAST,P013_MC_ASCAST_RT,P013_OBS_COMPRESSION_TWIP_ONSET,TRIP_at_observation,1,as named/reported,VERIFIED_WORKBOOK,"pp.7,11,16; Figs.5,6,10",source-reported,High,VERIFIED
P013,10.1016/j.ijplas.2024.104048,P013_MAT_ASCAST,P013_MC_ASCAST_RT,P013_OBS_COMPRESSION_TWIP_ONSET,TWIP_at_observation,1,as named/reported,VERIFIED_WORKBOOK,"pp.7,11,16; Figs.5,6,10",source-reported,High,VERIFIED
P013,10.1016/j.ijplas.2024.104048,P013_MAT_ASCAST,P013_MC_ASCAST_RT,P013_OBS_COMPRESSION_TWIP_ONSET,Slip_at_observation,1,as named/reported,VERIFIED_WORKBOOK,"pp.7,11,16; Figs.5,6,10",source-reported,High,VERIFIED
P013,10.1016/j.ijplas.2024.104048,P013_MAT_ASCAST,P013_MC_ASCAST_RT,P013_OBS_COMPRESSION_TWIP_ONSET,Mechanism_Event,Compression twinning mode activates in ε-HCP,as named/reported,VERIFIED_WORKBOOK,"pp.7,11,16; Figs.5,6,10",source-reported,High,VERIFIED
P013,10.1016/j.ijplas.2024.104048,P013_MAT_ASCAST,P013_MC_ASCAST_RT,P013_OBS_COMPRESSION_TWIP_ONSET,Evidence_Location,"pp.7,11,16; Figs.5,6,10",as named/reported,VERIFIED_WORKBOOK,"pp.7,11,16; Figs.5,6,10",source-reported,High,VERIFIED
P013,10.1016/j.ijplas.2024.104048,P013_MAT_ASCAST,P013_MC_ASCAST_RT,P013_OBS_COMPRESSION_TWIP_ONSET,Confidence,High,as named/reported,VERIFIED_WORKBOOK,"pp.7,11,16; Figs.5,6,10",source-reported,High,VERIFIED
P013,10.1016/j.ijplas.2024.104048,P013_MAT_ASCAST,P013_MC_ASCAST_RT,P013_OBS_COMPRESSION_TWIP_ONSET,Notes,Tensile and compression twinning modes are both part of the condition-level TWIP-positive evidence.,as named/reported,VERIFIED_WORKBOOK,"pp.7,11,16; Figs.5,6,10",source-reported,High,VERIFIED
P013,10.1016/j.ijplas.2024.104048,P013_MAT_ASCAST,P013_MC_ASCAST_RT,P013_OBS_FRACTURE,Approx_Stress_MPa,950,as named/reported,VERIFIED_WORKBOOK,"pp.7,16; Figs.4,10",source-reported,High,VERIFIED
P013,10.1016/j.ijplas.2024.104048,P013_MAT_ASCAST,P013_MC_ASCAST_RT,P013_OBS_FRACTURE,Observation_Role,REPEATED_STAGE,as named/reported,VERIFIED_WORKBOOK,"pp.7,16; Figs.4,10",source-reported,High,VERIFIED
P013,10.1016/j.ijplas.2024.104048,P013_MAT_ASCAST,P013_MC_ASCAST_RT,P013_OBS_FRACTURE,Independent_ML_sample,False,as named/reported,VERIFIED_WORKBOOK,"pp.7,16; Figs.4,10",source-reported,High,VERIFIED
P013,10.1016/j.ijplas.2024.104048,P013_MAT_ASCAST,P013_MC_ASCAST_RT,P013_OBS_FRACTURE,HCP_fraction,0.77,as named/reported,VERIFIED_WORKBOOK,"pp.7,16; Figs.4,10",source-reported,High,VERIFIED
P013,10.1016/j.ijplas.2024.104048,P013_MAT_ASCAST,P013_MC_ASCAST_RT,P013_OBS_FRACTURE,HCP_fraction_status,APPROX_DIRECT_TEXT_NEARLY_77_PERCENT,as named/reported,VERIFIED_WORKBOOK,"pp.7,16; Figs.4,10",source-reported,High,VERIFIED
P013,10.1016/j.ijplas.2024.104048,P013_MAT_ASCAST,P013_MC_ASCAST_RT,P013_OBS_FRACTURE,TRIP_at_observation,1,as named/reported,VERIFIED_WORKBOOK,"pp.7,16; Figs.4,10",source-reported,High,VERIFIED
P013,10.1016/j.ijplas.2024.104048,P013_MAT_ASCAST,P013_MC_ASCAST_RT,P013_OBS_FRACTURE,TWIP_at_observation,1,as named/reported,VERIFIED_WORKBOOK,"pp.7,16; Figs.4,10",source-reported,High,VERIFIED
P013,10.1016/j.ijplas.2024.104048,P013_MAT_ASCAST,P013_MC_ASCAST_RT,P013_OBS_FRACTURE,Slip_at_observation,1,as named/reported,VERIFIED_WORKBOOK,"pp.7,16; Figs.4,10",source-reported,High,VERIFIED
P013,10.1016/j.ijplas.2024.104048,P013_MAT_ASCAST,P013_MC_ASCAST_RT,P013_OBS_FRACTURE,FCC_lattice_a_A,3.588,as named/reported,VERIFIED_WORKBOOK,"pp.7,16; Figs.4,10",source-reported,High,VERIFIED
P013,10.1016/j.ijplas.2024.104048,P013_MAT_ASCAST,P013_MC_ASCAST_RT,P013_OBS_FRACTURE,HCP_lattice_a_A,2.54,as named/reported,VERIFIED_WORKBOOK,"pp.7,16; Figs.4,10",source-reported,High,VERIFIED
P013,10.1016/j.ijplas.2024.104048,P013_MAT_ASCAST,P013_MC_ASCAST_RT,P013_OBS_FRACTURE,HCP_lattice_c_A,4.097,as named/reported,VERIFIED_WORKBOOK,"pp.7,16; Figs.4,10",source-reported,High,VERIFIED
P013,10.1016/j.ijplas.2024.104048,P013_MAT_ASCAST,P013_MC_ASCAST_RT,P013_OBS_FRACTURE,Mechanism_Event,Final high-strain state / fracture,as named/reported,VERIFIED_WORKBOOK,"pp.7,16; Figs.4,10",source-reported,High,VERIFIED
P013,10.1016/j.ijplas.2024.104048,P013_MAT_ASCAST,P013_MC_ASCAST_RT,P013_OBS_FRACTURE,Evidence_Location,"pp.7,16; Figs.4,10",as named/reported,VERIFIED_WORKBOOK,"pp.7,16; Figs.4,10",source-reported,High,VERIFIED
P013,10.1016/j.ijplas.2024.104048,P013_MAT_ASCAST,P013_MC_ASCAST_RT,P013_OBS_FRACTURE,Confidence,High,as named/reported,VERIFIED_WORKBOOK,"pp.7,16; Figs.4,10",source-reported,High,VERIFIED
P013,10.1016/j.ijplas.2024.104048,P013_MAT_ASCAST,P013_MC_ASCAST_RT,P013_OBS_FRACTURE,Notes,HCP fraction rises from ~33% to nearly 77%; do not digitize intermediate phase fractions in this recovery task.,as named/reported,VERIFIED_WORKBOOK,"pp.7,16; Figs.4,10",source-reported,High,VERIFIED
P013,10.1016/j.ijplas.2024.104048,P013_MAT_ASCAST,P013_MC_ASCAST_RT,,Scope,γ-FCC bulk phase,as named/reported,CURRENT_PAPER_CALCULATED,p.13,SXRD phase-load-partition analysis,High,VERIFIED
P013,10.1016/j.ijplas.2024.104048,P013_MAT_ASCAST,P013_MC_ASCAST_RT,,Feature,Phase_Young_Modulus,as named/reported,CURRENT_PAPER_CALCULATED,p.13,SXRD phase-load-partition analysis,High,VERIFIED
P013,10.1016/j.ijplas.2024.104048,P013_MAT_ASCAST,P013_MC_ASCAST_RT,,Value,170,as named/reported,CURRENT_PAPER_CALCULATED,p.13,SXRD phase-load-partition analysis,High,VERIFIED
P013,10.1016/j.ijplas.2024.104048,P013_MAT_ASCAST,P013_MC_ASCAST_RT,,Uncertainty,4.0,as named/reported,CURRENT_PAPER_CALCULATED,p.13,SXRD phase-load-partition analysis,High,VERIFIED
P013,10.1016/j.ijplas.2024.104048,P013_MAT_ASCAST,P013_MC_ASCAST_RT,,Units,GPa,as named/reported,CURRENT_PAPER_CALCULATED,p.13,SXRD phase-load-partition analysis,High,VERIFIED
P013,10.1016/j.ijplas.2024.104048,P013_MAT_ASCAST,P013_MC_ASCAST_RT,,Method_or_Source,SXRD phase-load-partition analysis,as named/reported,CURRENT_PAPER_CALCULATED,p.13,SXRD phase-load-partition analysis,High,VERIFIED
P013,10.1016/j.ijplas.2024.104048,P013_MAT_ASCAST,P013_MC_ASCAST_RT,,Value_Status,CURRENT_PAPER_CALCULATED,as named/reported,CURRENT_PAPER_CALCULATED,p.13,SXRD phase-load-partition analysis,High,VERIFIED
