Repository: abolghasemkazemi/ATI_ML_Project

# ATI ML Project

Machine Learning research project for ATI.

File: reports/tables/p014_recovery_v9_provenance.csv (part 1 of 3)
Paper_ID,DOI,Material_Parent_ID,Processing_State_ID,ML_Condition_ID,Observation_ID,Feature_Name,Recovered_Value,Units,Evidence_Type,Evidence_Location,Method,Confidence,Recovery_Status
P014,10.3390/ma17235893,P014_MAT_FE50MN30CO10CR10,,,,Paper_Title,Heterogeneous Microstructure and Tensile Properties of Fe50Mn30Co10Cr10 Metastable High-Entropy Alloy,as named/reported,VERIFIED_WORKBOOK,Methods p.3,source-reported,High,VERIFIED
P014,10.3390/ma17235893,P014_MAT_FE50MN30CO10CR10,,,,Study_Series_ID,P014_SERIES01,as named/reported,VERIFIED_WORKBOOK,Methods p.3,source-reported,High,VERIFIED
P014,10.3390/ma17235893,P014_MAT_FE50MN30CO10CR10,,,,Material_Parent_ID,P014_MAT_FE50MN30CO10CR10,as named/reported,VERIFIED_WORKBOOK,Methods p.3,source-reported,High,VERIFIED
P014,10.3390/ma17235893,P014_MAT_FE50MN30CO10CR10,,,,Nominal_Composition_at_pct,Fe50Mn30Co10Cr10,as named/reported,VERIFIED_WORKBOOK,Methods p.3,source-reported,High,VERIFIED
P014,10.3390/ma17235893,P014_MAT_FE50MN30CO10CR10,,,,Composition_Status,NOMINAL_ONLY_NO_BULK_CHEMICAL_ANALYSIS_REPORTED,as named/reported,VERIFIED_WORKBOOK,Methods p.3,source-reported,High,VERIFIED
P014,10.3390/ma17235893,P014_MAT_FE50MN30CO10CR10,,,,Melting_Route,Vacuum levitation melting; solidified in crucible,as named/reported,VERIFIED_WORKBOOK,Methods p.3,source-reported,High,VERIFIED
P014,10.3390/ma17235893,P014_MAT_FE50MN30CO10CR10,,,,Remelting_N,5,as named/reported,VERIFIED_WORKBOOK,Methods p.3,source-reported,High,VERIFIED
P014,10.3390/ma17235893,P014_MAT_FE50MN30CO10CR10,,,,Atmosphere,Ar,as named/reported,VERIFIED_WORKBOOK,Methods p.3,source-reported,High,VERIFIED
P014,10.3390/ma17235893,P014_MAT_FE50MN30CO10CR10,,,,Starting_Block_mm,40 x 15 x 10,as named/reported,VERIFIED_WORKBOOK,Methods p.3,source-reported,High,VERIFIED
P014,10.3390/ma17235893,P014_MAT_FE50MN30CO10CR10,,,,Cold_Roll_Initial_Thickness_mm,5,as named/reported,VERIFIED_WORKBOOK,Methods p.3,source-reported,High,VERIFIED
P014,10.3390/ma17235893,P014_MAT_FE50MN30CO10CR10,,,,Cold_Roll_Final_Thickness_mm,2.75,as named/reported,VERIFIED_WORKBOOK,Methods p.3,source-reported,High,VERIFIED
P014,10.3390/ma17235893,P014_MAT_FE50MN30CO10CR10,,,,Cold_Roll_Reduction_pct,45,as named/reported,VERIFIED_WORKBOOK,Methods p.3,source-reported,High,VERIFIED
P014,10.3390/ma17235893,P014_MAT_FE50MN30CO10CR10,,,,Cold_Roll_Reduction_Status,DERIVED_FROM_REPORTED_5_TO_2.75_MM_THICKNESS,as named/reported,VERIFIED_WORKBOOK,Methods p.3,source-reported,High,VERIFIED
P014,10.3390/ma17235893,P014_MAT_FE50MN30CO10CR10,,,,Cold_Roll_Pass_Reduction_mm,0.05,as named/reported,VERIFIED_WORKBOOK,Methods p.3,source-reported,High,VERIFIED
P014,10.3390/ma17235893,P014_MAT_FE50MN30CO10CR10,,,,Anneal_Time_min,10,as named/reported,VERIFIED_WORKBOOK,Methods p.3,source-reported,High,VERIFIED
P014,10.3390/ma17235893,P014_MAT_FE50MN30CO10CR10,,,,Quench,Water quench,as named/reported,VERIFIED_WORKBOOK,Methods p.3,source-reported,High,VERIFIED
P014,10.3390/ma17235893,P014_MAT_FE50MN30CO10CR10,,,,Tensile_Gauge_mm,40 x 8 x 1,as named/reported,VERIFIED_WORKBOOK,Methods p.3,source-reported,High,VERIFIED
P014,10.3390/ma17235893,P014_MAT_FE50MN30CO10CR10,,,,Tensile_Loading_Direction,Rolling direction,as named/reported,VERIFIED_WORKBOOK,Methods p.3,source-reported,High,VERIFIED
P014,10.3390/ma17235893,P014_MAT_FE50MN30CO10CR10,,,,Tensile_Strain_Rate_s-1,0.001,as named/reported,VERIFIED_WORKBOOK,Methods p.3,source-reported,High,VERIFIED
P014,10.3390/ma17235893,P014_MAT_FE50MN30CO10CR10,,,,Test_T_Raw,Not explicitly specified,as named/reported,VERIFIED_WORKBOOK,Methods p.3,source-reported,High,VERIFIED
P014,10.3390/ma17235893,P014_MAT_FE50MN30CO10CR10,,,,Test_T_Status,TENSILE_TEMPERATURE_NOT_EXPLICITLY_REPORTED,as named/reported,VERIFIED_WORKBOOK,Methods p.3,source-reported,High,VERIFIED
P014,10.3390/ma17235893,P014_MAT_FE50MN30CO10CR10,,,,Tensile_Replicate_n,3,as named/reported,VERIFIED_WORKBOOK,Methods p.3,source-reported,High,VERIFIED
P014,10.3390/ma17235893,P014_MAT_FE50MN30CO10CR10,,,,Replicate_Status,THREE_TENSILE_SAMPLES_PER_STATE; individual replicate values not reported,as named/reported,VERIFIED_WORKBOOK,Methods p.3,source-reported,High,VERIFIED
P014,10.3390/ma17235893,P014_MAT_FE50MN30CO10CR10,,,,Hardness_Measurements_n,6,as named/reported,VERIFIED_WORKBOOK,Methods p.3,source-reported,High,VERIFIED
P014,10.3390/ma17235893,P014_MAT_FE50MN30CO10CR10,,,,Hardness_Used_n,4,as named/reported,VERIFIED_WORKBOOK,Methods p.3,source-reported,High,VERIFIED
P014,10.3390/ma17235893,P014_MAT_FE50MN30CO10CR10,,,,Hardness_Status,Six hardness indents; max/min discarded; remaining four averaged,as named/reported,VERIFIED_WORKBOOK,Methods p.3,source-reported,High,VERIFIED
P014,10.3390/ma17235893,P014_MAT_FE50MN30CO10CR10,,,,Evidence_Location,Methods p.3,as named/reported,VERIFIED_WORKBOOK,Methods p.3,source-reported,High,VERIFIED
P014,10.3390/ma17235893,P014_MAT_FE50MN30CO10CR10,,,,Confidence,High,as named/reported,VERIFIED_WORKBOOK,Methods p.3,source-reported,High,VERIFIED
P014,10.3390/ma17235893,P014_MAT_FE50MN30CO10CR10,,,,Notes,Do not assume an exact room-temperature tensile Test_T_K. The 45% rolling reduction is arithmetic from reported thicknesses and is explicitly tagged as derived processing metadata.,as named/reported,VERIFIED_WORKBOOK,Methods p.3,source-reported,High,VERIFIED
P014,10.3390/ma17235893,P014_MAT_FE50MN30CO10CR10,P014_PS_ASCAST,,,Processing_State_ID,P014_PS_ASCAST,as named/reported,VERIFIED_WORKBOOK,Figs.1-2; pp.3-5,DIRECT_EBSD_FIGURE_LABEL,High,VERIFIED
P014,10.3390/ma17235893,P014_MAT_FE50MN30CO10CR10,P014_PS_ASCAST,,,State_Label,As-cast,as named/reported,VERIFIED_WORKBOOK,Figs.1-2; pp.3-5,DIRECT_EBSD_FIGURE_LABEL,High,VERIFIED
P014,10.3390/ma17235893,P014_MAT_FE50MN30CO10CR10,P014_PS_ASCAST,,,State_Type,AS_CAST,as named/reported,VERIFIED_WORKBOOK,Figs.1-2; pp.3-5,DIRECT_EBSD_FIGURE_LABEL,High,VERIFIED
P014,10.3390/ma17235893,P014_MAT_FE50MN30CO10CR10,P014_PS_ASCAST,,,Initial_Phase_State,Dual FCC+HCP,as named/reported,VERIFIED_WORKBOOK,Figs.1-2; pp.3-5,DIRECT_EBSD_FIGURE_LABEL,High,VERIFIED
P014,10.3390/ma17235893,P014_MAT_FE50MN30CO10CR10,P014_PS_ASCAST,,,Initial_FCC_fraction,0.795,as named/reported,VERIFIED_WORKBOOK,Figs.1-2; pp.3-5,DIRECT_EBSD_FIGURE_LABEL,High,VERIFIED
P014,10.3390/ma17235893,P014_MAT_FE50MN30CO10CR10,P014_PS_ASCAST,,,Initial_HCP_fraction,0.205,as named/reported,VERIFIED_WORKBOOK,Figs.1-2; pp.3-5,DIRECT_EBSD_FIGURE_LABEL,High,VERIFIED
P014,10.3390/ma17235893,P014_MAT_FE50MN30CO10CR10,P014_PS_ASCAST,,,Phase_Fraction_Status,DIRECT_EBSD_FIGURE_LABEL,as named/reported,VERIFIED_WORKBOOK,Figs.1-2; pp.3-5,DIRECT_EBSD_FIGURE_LABEL,High,VERIFIED
P014,10.3390/ma17235893,P014_MAT_FE50MN30CO10CR10,P014_PS_ASCAST,,,Average_Grain_Size_um,28.03,as named/reported,VERIFIED_WORKBOOK,Figs.1-2; pp.3-5,DIRECT_EBSD_FIGURE_LABEL,High,VERIFIED
P014,10.3390/ma17235893,P014_MAT_FE50MN30CO10CR10,P014_PS_ASCAST,,,Grain_Size_sd_um,5.12,as named/reported,VERIFIED_WORKBOOK,Figs.1-2; pp.3-5,DIRECT_EBSD_FIGURE_LABEL,High,VERIFIED
P014,10.3390/ma17235893,P014_MAT_FE50MN30CO10CR10,P014_PS_ASCAST,,,Grain_Size_Status,DIRECT_TEXT,as named/reported,VERIFIED_WORKBOOK,Figs.1-2; pp.3-5,DIRECT_EBSD_FIGURE_LABEL,High,VERIFIED
P014,10.3390/ma17235893,P014_MAT_FE50MN30CO10CR10,P014_PS_ASCAST,,,KAM_mean_deg,0.04,as named/reported,VERIFIED_WORKBOOK,Figs.1-2; pp.3-5,DIRECT_EBSD_FIGURE_LABEL,High,VERIFIED
P014,10.3390/ma17235893,P014_MAT_FE50MN30CO10CR10,P014_PS_ASCAST,,,KAM_Status,DIRECT_EBSD_FIGURE_LABEL,as named/reported,VERIFIED_WORKBOOK,Figs.1-2; pp.3-5,DIRECT_EBSD_FIGURE_LABEL,High,VERIFIED
P014,10.3390/ma17235893,P014_MAT_FE50MN30CO10CR10,P014_PS_ASCAST,,,Recrystallized_Status,NOT_REPORTED,as named/reported,VERIFIED_WORKBOOK,Figs.1-2; pp.3-5,DIRECT_EBSD_FIGURE_LABEL,High,VERIFIED
P014,10.3390/ma17235893,P014_MAT_FE50MN30CO10CR10,P014_PS_ASCAST,,,Heterogeneous_Microstructure,False,as named/reported,VERIFIED_WORKBOOK,Figs.1-2; pp.3-5,DIRECT_EBSD_FIGURE_LABEL,High,VERIFIED
P014,10.3390/ma17235893,P014_MAT_FE50MN30CO10CR10,P014_PS_ASCAST,,,Initial_Twin_Descriptor,Pre-existing dual-phase morphology; no tensile-twin assignment,as named/reported,VERIFIED_WORKBOOK,Figs.1-2; pp.3-5,DIRECT_EBSD_FIGURE_LABEL,High,VERIFIED
P014,10.3390/ma17235893,P014_MAT_FE50MN30CO10CR10,P014_PS_ASCAST,,,Initial_Twin_Origin,PRE_TEST_STATE,as named/reported,VERIFIED_WORKBOOK,Figs.1-2; pp.3-5,DIRECT_EBSD_FIGURE_LABEL,High,VERIFIED
P014,10.3390/ma17235893,P014_MAT_FE50MN30CO10CR10,P014_PS_ASCAST,,,Initial_Twin_Target_Safety,DO_NOT_USE_AS_TWIP_TARGET,as named/reported,VERIFIED_WORKBOOK,Figs.1-2; pp.3-5,DIRECT_EBSD_FIGURE_LABEL,High,VERIFIED
P014,10.3390/ma17235893,P014_MAT_FE50MN30CO10CR10,P014_PS_ASCAST,,,Processing_Mechanism_Status,No processing-mechanism target assigned,as named/reported,VERIFIED_WORKBOOK,Figs.1-2; pp.3-5,DIRECT_EBSD_FIGURE_LABEL,High,VERIFIED
P014,10.3390/ma17235893,P014_MAT_FE50MN30CO10CR10,P014_PS_ASCAST,,,Evidence_Location,Figs.1-2; pp.3-5,as named/reported,VERIFIED_WORKBOOK,Figs.1-2; pp.3-5,DIRECT_EBSD_FIGURE_LABEL,High,VERIFIED
P014,10.3390/ma17235893,P014_MAT_FE50MN30CO10CR10,P014_PS_ASCAST,,,Confidence,High,as named/reported,VERIFIED_WORKBOOK,Figs.1-2; pp.3-5,DIRECT_EBSD_FIGURE_LABEL,High,VERIFIED
P014,10.3390/ma17235893,P014_MAT_FE50MN30CO10CR10,P014_PS_ASCAST,,,Notes,As-cast state is γ-FCC rich with ~20.5% HCP by EBSD figure label.,as named/reported,VERIFIED_WORKBOOK,Figs.1-2; pp.3-5,DIRECT_EBSD_FIGURE_LABEL,High,VERIFIED
P014,10.3390/ma17235893,P014_MAT_FE50MN30CO10CR10,P014_PS_CR,,,Processing_State_ID,P014_PS_CR,as named/reported,VERIFIED_WORKBOOK,Figs.1-3; pp.3-5,DIRECT_EBSD_FIGURE_LABEL,High,VERIFIED
P014,10.3390/ma17235893,P014_MAT_FE50MN30CO10CR10,P014_PS_CR,,,State_Label,CR,as named/reported,VERIFIED_WORKBOOK,Figs.1-3; pp.3-5,DIRECT_EBSD_FIGURE_LABEL,High,VERIFIED
P014,10.3390/ma17235893,P014_MAT_FE50MN30CO10CR10,P014_PS_CR,,,State_Type,COLD_ROLLED,as named/reported,VERIFIED_WORKBOOK,Figs.1-3; pp.3-5,DIRECT_EBSD_FIGURE_LABEL,High,VERIFIED
P014,10.3390/ma17235893,P014_MAT_FE50MN30CO10CR10,P014_PS_CR,,,Initial_Phase_State,Dual FCC+HCP,as named/reported,VERIFIED_WORKBOOK,Figs.1-3; pp.3-5,DIRECT_EBSD_FIGURE_LABEL,High,VERIFIED
P014,10.3390/ma17235893,P014_MAT_FE50MN30CO10CR10,P014_PS_CR,,,Initial_FCC_fraction,0.739,as named/reported,VERIFIED_WORKBOOK,Figs.1-3; pp.3-5,DIRECT_EBSD_FIGURE_LABEL,High,VERIFIED
P014,10.3390/ma17235893,P014_MAT_FE50MN30CO10CR10,P014_PS_CR,,,Initial_HCP_fraction,0.261,as named/reported,VERIFIED_WORKBOOK,Figs.1-3; pp.3-5,DIRECT_EBSD_FIGURE_LABEL,High,VERIFIED
P014,10.3390/ma17235893,P014_MAT_FE50MN30CO10CR10,P014_PS_CR,,,Phase_Fraction_Status,DIRECT_EBSD_FIGURE_LABEL,as named/reported,VERIFIED_WORKBOOK,Figs.1-3; pp.3-5,DIRECT_EBSD_FIGURE_LABEL,High,VERIFIED
P014,10.3390/ma17235893,P014_MAT_FE50MN30CO10CR10,P014_PS_CR,,,Average_Grain_Size_um,0.71,as named/reported,VERIFIED_WORKBOOK,Figs.1-3; pp.3-5,DIRECT_EBSD_FIGURE_LABEL,High,VERIFIED
P014,10.3390/ma17235893,P014_MAT_FE50MN30CO10CR10,P014_PS_CR,,,Grain_Size_sd_um,0.18,as named/reported,VERIFIED_WORKBOOK,Figs.1-3; pp.3-5,DIRECT_EBSD_FIGURE_LABEL,High,VERIFIED
P014,10.3390/ma17235893,P014_MAT_FE50MN30CO10CR10,P014_PS_CR,,,Grain_Size_Status,DIRECT_TEXT,as named/reported,VERIFIED_WORKBOOK,Figs.1-3; pp.3-5,DIRECT_EBSD_FIGURE_LABEL,High,VERIFIED
P014,10.3390/ma17235893,P014_MAT_FE50MN30CO10CR10,P014_PS_CR,,,KAM_mean_deg,0.8,as named/reported,VERIFIED_WORKBOOK,Figs.1-3; pp.3-5,DIRECT_EBSD_FIGURE_LABEL,High,VERIFIED
P014,10.3390/ma17235893,P014_MAT_FE50MN30CO10CR10,P014_PS_CR,,,KAM_Status,DIRECT_EBSD_FIGURE_LABEL,as named/reported,VERIFIED_WORKBOOK,Figs.1-3; pp.3-5,DIRECT_EBSD_FIGURE_LABEL,High,VERIFIED
P014,10.3390/ma17235893,P014_MAT_FE50MN30CO10CR10,P014_PS_CR,,,Recrystallized_Status,NOT_REPORTED,as named/reported,VERIFIED_WORKBOOK,Figs.1-3; pp.3-5,DIRECT_EBSD_FIGURE_LABEL,High,VERIFIED
P014,10.3390/ma17235893,P014_MAT_FE50MN30CO10CR10,P014_PS_CR,,,Heterogeneous_Microstructure,False,as named/reported,VERIFIED_WORKBOOK,Figs.1-3; pp.3-5,DIRECT_EBSD_FIGURE_LABEL,High,VERIFIED
P014,10.3390/ma17235893,P014_MAT_FE50MN30CO10CR10,P014_PS_CR,,,Initial_Twin_Descriptor,Deformation twins + HCP laths produced during cold rolling,as named/reported,VERIFIED_WORKBOOK,Figs.1-3; pp.3-5,DIRECT_EBSD_FIGURE_LABEL,High,VERIFIED
P014,10.3390/ma17235893,P014_MAT_FE50MN30CO10CR10,P014_PS_CR,,,Initial_Twin_Origin,PROCESSING_INDUCED_DEFORMATION,as named/reported,VERIFIED_WORKBOOK,Figs.1-3; pp.3-5,DIRECT_EBSD_FIGURE_LABEL,High,VERIFIED
P014,10.3390/ma17235893,P014_MAT_FE50MN30CO10CR10,P014_PS_CR,,,Initial_Twin_Target_Safety,DO_NOT_USE_PROCESSING_TWINS_AS_TENSILE_TWIP_TARGET,as named/reported,VERIFIED_WORKBOOK,Figs.1-3; pp.3-5,DIRECT_EBSD_FIGURE_LABEL,High,VERIFIED
P014,10.3390/ma17235893,P014_MAT_FE50MN30CO10CR10,P014_PS_CR,,,Processing_TRIP,1.0,as named/reported,VERIFIED_WORKBOOK,Figs.1-3; pp.3-5,DIRECT_EBSD_FIGURE_LABEL,High,VERIFIED
P014,10.3390/ma17235893,P014_MAT_FE50MN30CO10CR10,P014_PS_CR,,,Processing_TWIP,1.0,as named/reported,VERIFIED_WORKBOOK,Figs.1-3; pp.3-5,DIRECT_EBSD_FIGURE_LABEL,High,VERIFIED
P014,10.3390/ma17235893,P014_MAT_FE50MN30CO10CR10,P014_PS_CR,,,Processing_Mechanism_Status,DIRECT_TEM_AND_EBSD_PROCESSING_EVIDENCE,as named/reported,VERIFIED_WORKBOOK,Figs.1-3; pp.3-5,DIRECT_EBSD_FIGURE_LABEL,High,VERIFIED
P014,10.3390/ma17235893,P014_MAT_FE50MN30CO10CR10,P014_PS_CR,,,Evidence_Location,Figs.1-3; pp.3-5,as named/reported,VERIFIED_WORKBOOK,Figs.1-3; pp.3-5,DIRECT_EBSD_FIGURE_LABEL,High,VERIFIED
P014,10.3390/ma17235893,P014_MAT_FE50MN30CO10CR10,P014_PS_CR,,,Confidence,High,as named/reported,VERIFIED_WORKBOOK,Figs.1-3; pp.3-5,DIRECT_EBSD_FIGURE_LABEL,High,VERIFIED
P014,10.3390/ma17235893,P014_MAT_FE50MN30CO10CR10,P014_PS_CR,,,Notes,Cold rolling increases HCP to 26.1%; TEM directly identifies processing-induced deformation twins and stress-induced FCC→HCP. These are pre-test features for the CR tensile condition.,as named/reported,VERIFIED_WORKBOOK,Figs.1-3; pp.3-5,DIRECT_EBSD_FIGURE_LABEL,High,VERIFIED
P014,10.3390/ma17235893,P014_MAT_FE50MN30CO10CR10,P014_PS_A600,,,Processing_State_ID,P014_PS_A600,as named/reported,VERIFIED_WORKBOOK,Figs.1-4; pp.3-6,DIRECT_EBSD_FIGURE_LABEL,High,VERIFIED
P014,10.3390/ma17235893,P014_MAT_FE50MN30CO10CR10,P014_PS_A600,,,State_Label,A600,as named/reported,VERIFIED_WORKBOOK,Figs.1-4; pp.3-6,DIRECT_EBSD_FIGURE_LABEL,High,VERIFIED
P014,10.3390/ma17235893,P014_MAT_FE50MN30CO10CR10,P014_PS_A600,,,State_Type,ANNEALED_HETEROGENEOUS,as named/reported,VERIFIED_WORKBOOK,Figs.1-4; pp.3-6,DIRECT_EBSD_FIGURE_LABEL,High,VERIFIED
P014,10.3390/ma17235893,P014_MAT_FE50MN30CO10CR10,P014_PS_A600,,,Anneal_T_C,600.0,as named/reported,VERIFIED_WORKBOOK,Figs.1-4; pp.3-6,DIRECT_EBSD_FIGURE_LABEL,High,VERIFIED
P014,10.3390/ma17235893,P014_MAT_FE50MN30CO10CR10,P014_PS_A600,,,Initial_Phase_State,Single FCC by XRD/EBSD,as named/reported,VERIFIED_WORKBOOK,Figs.1-4; pp.3-6,DIRECT_EBSD_FIGURE_LABEL,High,VERIFIED
P014,10.3390/ma17235893,P014_MAT_FE50MN30CO10CR10,P014_PS_A600,,,Initial_FCC_fraction,1.0,as named/reported,VERIFIED_WORKBOOK,Figs.1-4; pp.3-6,DIRECT_EBSD_FIGURE_LABEL,High,VERIFIED
P014,10.3390/ma17235893,P014_MAT_FE50MN30CO10CR10,P014_PS_A600,,,Initial_HCP_fraction,0.0,as named/reported,VERIFIED_WORKBOOK,Figs.1-4; pp.3-6,DIRECT_EBSD_FIGURE_LABEL,High,VERIFIED
P014,10.3390/ma17235893,P014_MAT_FE50MN30CO10CR10,P014_PS_A600,,,Phase_Fraction_Status,DIRECT_EBSD_FIGURE_LABEL; text/XRD single FCC,as named/reported,VERIFIED_WORKBOOK,Figs.1-4; pp.3-6,DIRECT_EBSD_FIGURE_LABEL,High,VERIFIED
P014,10.3390/ma17235893,P014_MAT_FE50MN30CO10CR10,P014_PS_A600,,,Average_Grain_Size_um,0.79,as named/reported,VERIFIED_WORKBOOK,Figs.1-4; pp.3-6,DIRECT_EBSD_FIGURE_LABEL,High,VERIFIED
P014,10.3390/ma17235893,P014_MAT_FE50MN30CO10CR10,P014_PS_A600,,,Grain_Size_sd_um,0.3,as named/reported,VERIFIED_WORKBOOK,Figs.1-4; pp.3-6,DIRECT_EBSD_FIGURE_LABEL,High,VERIFIED
P014,10.3390/ma17235893,P014_MAT_FE50MN30CO10CR10,P014_PS_A600,,,Grain_Size_Status,DIRECT_TEXT,as named/reported,VERIFIED_WORKBOOK,Figs.1-4; pp.3-6,DIRECT_EBSD_FIGURE_LABEL,High,VERIFIED
P014,10.3390/ma17235893,P014_MAT_FE50MN30CO10CR10,P014_PS_A600,,,KAM_mean_deg,0.85,as named/reported,VERIFIED_WORKBOOK,Figs.1-4; pp.3-6,DIRECT_EBSD_FIGURE_LABEL,High,VERIFIED
P014,10.3390/ma17235893,P014_MAT_FE50MN30CO10CR10,P014_PS_A600,,,KAM_Status,DIRECT_EBSD_FIGURE_LABEL,as named/reported,VERIFIED_WORKBOOK,Figs.1-4; pp.3-6,DIRECT_EBSD_FIGURE_LABEL,High,VERIFIED
P014,10.3390/ma17235893,P014_MAT_FE50MN30CO10CR10,P014_PS_A600,,,Recrystallized_fraction,0.102,as named/reported,VERIFIED_WORKBOOK,Figs.1-4; pp.3-6,DIRECT_EBSD_FIGURE_LABEL,High,VERIFIED
P014,10.3390/ma17235893,P014_MAT_FE50MN30CO10CR10,P014_PS_A600,,,Recrystallized_Status,DIRECT_GOS_TEXT,as named/reported,VERIFIED_WORKBOOK,Figs.1-4; pp.3-6,DIRECT_EBSD_FIGURE_LABEL,High,VERIFIED
P014,10.3390/ma17235893,P014_MAT_FE50MN30CO10CR10,P014_PS_A600,,,Heterogeneous_Microstructure,True,as named/reported,VERIFIED_WORKBOOK,Figs.1-4; pp.3-6,DIRECT_EBSD_FIGURE_LABEL,High,VERIFIED
P014,10.3390/ma17235893,P014_MAT_FE50MN30CO10CR10,P014_PS_A600,,,Initial_Twin_Descriptor,Nano-scale twins / annealing twins in heterogeneous pre-test structure,as named/reported,VERIFIED_WORKBOOK,Figs.1-4; pp.3-6,DIRECT_EBSD_FIGURE_LABEL,High,VERIFIED
P014,10.3390/ma17235893,P014_MAT_FE50MN30CO10CR10,P014_PS_A600,,,Initial_Twin_Origin,ANNEALING_OR_PRE_EXISTING_AFTER_ANNEAL,as named/reported,VERIFIED_WORKBOOK,Figs.1-4; pp.3-6,DIRECT_EBSD_FIGURE_LABEL,High,VERIFIED
P014,10.3390/ma17235893,P014_MAT_FE50MN30CO10CR10,P014_PS_A600,,,Initial_Twin_Target_Safety,DO_NOT_USE_INITIAL_TWINS_AS_TENSILE_TWIP_TARGET,as named/reported,VERIFIED_WORKBOOK,Figs.1-4; pp.3-6,DIRECT_EBSD_FIGURE_LABEL,High,VERIFIED
P014,10.3390/ma17235893,P014_MAT_FE50MN30CO10CR10,P014_PS_A600,,,Processing_Mechanism_Status,Pre-test microstructure only,as named/reported,VERIFIED_WORKBOOK,Figs.1-4; pp.3-6,DIRECT_EBSD_FIGURE_LABEL,High,VERIFIED
P014,10.3390/ma17235893,P014_MAT_FE50MN30CO10CR10,P014_PS_A600,,,Evidence_Location,Figs.1-4; pp.3-6,as named/reported,VERIFIED_WORKBOOK,Figs.1-4; pp.3-6,DIRECT_EBSD_FIGURE_LABEL,High,VERIFIED
P014,10.3390/ma17235893,P014_MAT_FE50MN30CO10CR10,P014_PS_A600,,,Confidence,High,as named/reported,VERIFIED_WORKBOOK,Figs.1-4; pp.3-6,DIRECT_EBSD_FIGURE_LABEL,High,VERIFIED
P014,10.3390/ma17235893,P014_MAT_FE50MN30CO10CR10,P014_PS_A600,,,Notes,A600 contains recrystallized fine grains plus residual deformed grains with high dislocation density and pre-existing twin lamellae.,as named/reported,VERIFIED_WORKBOOK,Figs.1-4; pp.3-6,DIRECT_EBSD_FIGURE_LABEL,High,VERIFIED
P014,10.3390/ma17235893,P014_MAT_FE50MN30CO10CR10,P014_PS_A650,,,Processing_State_ID,P014_PS_A650,as named/reported,VERIFIED_WORKBOOK,Figs.1-2; pp.3-5,DIRECT_EBSD_FIGURE_LABEL,High,VERIFIED
P014,10.3390/ma17235893,P014_MAT_FE50MN30CO10CR10,P014_PS_A650,,,State_Label,A650,as named/reported,VERIFIED_WORKBOOK,Figs.1-2; pp.3-5,DIRECT_EBSD_FIGURE_LABEL,High,VERIFIED
P014,10.3390/ma17235893,P014_MAT_FE50MN30CO10CR10,P014_PS_A650,,,State_Type,ANNEALED_HETEROGENEOUS,as named/reported,VERIFIED_WORKBOOK,Figs.1-2; pp.3-5,DIRECT_EBSD_FIGURE_LABEL,High,VERIFIED
P014,10.3390/ma17235893,P014_MAT_FE50MN30CO10CR10,P014_PS_A650,,,Anneal_T_C,650.0,as named/reported,VERIFIED_WORKBOOK,Figs.1-2; pp.3-5,DIRECT_EBSD_FIGURE_LABEL,High,VERIFIED
P014,10.3390/ma17235893,P014_MAT_FE50MN30CO10CR10,P014_PS_A650,,,Initial_Phase_State,Text/XRD: single FCC; EBSD figure reports trace HCP,as named/reported,VERIFIED_WORKBOOK,Figs.1-2; pp.3-5,DIRECT_EBSD_FIGURE_LABEL,High,VERIFIED
P014,10.3390/ma17235893,P014_MAT_FE50MN30CO10CR10,P014_PS_A650,,,Initial_FCC_fraction,0.999,as named/reported,VERIFIED_WORKBOOK,Figs.1-2; pp.3-5,DIRECT_EBSD_FIGURE_LABEL,High,VERIFIED
P014,10.3390/ma17235893,P014_MAT_FE50MN30CO10CR10,P014_PS_A650,,,Initial_HCP_fraction,0.001,as named/reported,VERIFIED_WORKBOOK,Figs.1-2; pp.3-5,DIRECT_EBSD_FIGURE_LABEL,High,VERIFIED
P014,10.3390/ma17235893,P014_MAT_FE50MN30CO10CR10,P014_PS_A650,,,Phase_Fraction_Status,EBSD_FIGURE_LABEL_TRACE_HCP_0.1_PERCENT_CONFLICTS_WITH_SINGLE_FCC_TEXT_XRD,as named/reported,VERIFIED_WORKBOOK,Figs.1-2; pp.3-5,DIRECT_EBSD_FIGURE_LABEL,High,VERIFIED
P014,10.3390/ma17235893,P014_MAT_FE50MN30CO10CR10,P014_PS_A650,,,Average_Grain_Size_um,1.1,as named/reported,VERIFIED_WORKBOOK,Figs.1-2; pp.3-5,DIRECT_EBSD_FIGURE_LABEL,High,VERIFIED
P014,10.3390/ma17235893,P014_MAT_FE50MN30CO10CR10,P014_PS_A650,,,Grain_Size_sd_um,0.57,as named/reported,VERIFIED_WORKBOOK,Figs.1-2; pp.3-5,DIRECT_EBSD_FIGURE_LABEL,High,VERIFIED
P014,10.3390/ma17235893,P014_MAT_FE50MN30CO10CR10,P014_PS_A650,,,Grain_Size_Status,DIRECT_TEXT,as named/reported,VERIFIED_WORKBOOK,Figs.1-2; pp.3-5,DIRECT_EBSD_FIGURE_LABEL,High,VERIFIED
P014,10.3390/ma17235893,P014_MAT_FE50MN30CO10CR10,P014_PS_A650,,,KAM_mean_deg,0.39,as named/reported,VERIFIED_WORKBOOK,Figs.1-2; pp.3-5,DIRECT_EBSD_FIGURE_LABEL,High,VERIFIED
P014,10.3390/ma17235893,P014_MAT_FE50MN30CO10CR10,P014_PS_A650,,,KAM_Status,DIRECT_EBSD_FIGURE_LABEL,as named/reported,VERIFIED_WORKBOOK,Figs.1-2; pp.3-5,DIRECT_EBSD_FIGURE_LABEL,High,VERIFIED
P014,10.3390/ma17235893,P014_MAT_FE50MN30CO10CR10,P014_PS_A650,,,Recrystallized_fraction,0.658,as named/reported,VERIFIED_WORKBOOK,Figs.1-2; pp.3-5,DIRECT_EBSD_FIGURE_LABEL,High,VERIFIED
P014,10.3390/ma17235893,P014_MAT_FE50MN30CO10CR10,P014_PS_A650,,,Recrystallized_Status,DIRECT_GOS_TEXT,as named/reported,VERIFIED_WORKBOOK,Figs.1-2; pp.3-5,DIRECT_EBSD_FIGURE_LABEL,High,VERIFIED
P014,10.3390/ma17235893,P014_MAT_FE50MN30CO10CR10,P014_PS_A650,,,Heterogeneous_Microstructure,True,as named/reported,VERIFIED_WORKBOOK,Figs.1-2; pp.3-5,DIRECT_EBSD_FIGURE_LABEL,High,VERIFIED
P014,10.3390/ma17235893,P014_MAT_FE50MN30CO10CR10,P014_PS_A650,,,Initial_Twin_Origin,NOT_CHARACTERIZED_FOR_TWIN_ORIGIN,as named/reported,VERIFIED_WORKBOOK,Figs.1-2; pp.3-5,DIRECT_EBSD_FIGURE_LABEL,High,VERIFIED
P014,10.3390/ma17235893,P014_MAT_FE50MN30CO10CR10,P014_PS_A650,,,Initial_Twin_Target_Safety,DO_NOT_INFER_TWIP,as named/reported,VERIFIED_WORKBOOK,Figs.1-2; pp.3-5,DIRECT_EBSD_FIGURE_LABEL,High,VERIFIED
P014,10.3390/ma17235893,P014_MAT_FE50MN30CO10CR10,P014_PS_A650,,,Processing_Mechanism_Status,No post-tensile mechanism characterization,as named/reported,VERIFIED_WORKBOOK,Figs.1-2; pp.3-5,DIRECT_EBSD_FIGURE_LABEL,High,VERIFIED
P014,10.3390/ma17235893,P014_MAT_FE50MN30CO10CR10,P014_PS_A650,,,Evidence_Location,Figs.1-2; pp.3-5,as named/reported,VERIFIED_WORKBOOK,Figs.1-2; pp.3-5,DIRECT_EBSD_FIGURE_LABEL,High,VERIFIED
P014,10.3390/ma17235893,P014_MAT_FE50MN30CO10CR10,P014_PS_A650,,,Confidence,High,as named/reported,VERIFIED_WORKBOOK,Figs.1-2; pp.3-5,DIRECT_EBSD_FIGURE_LABEL,High,VERIFIED
P014,10.3390/ma17235893,P014_MAT_FE50MN30CO10CR10,P014_PS_A650,,,Notes,"Preserve the source inconsistency: prose/XRD call A650 single FCC, while the EBSD figure label shows FCC 99.9% / HCP 0.1%. Do not silently coerce either value.",as named/reported,VERIFIED_WORKBOOK,Figs.1-2; pp.3-5,DIRECT_EBSD_FIGURE_LABEL,High,VERIFIED
P014,10.3390/ma17235893,P014_MAT_FE50MN30CO10CR10,P014_PS_A700,,,Processing_State_ID,P014_PS_A700,as named/reported,VERIFIED_WORKBOOK,Figs.1-2; pp.3-5,DIRECT_EBSD_FIGURE_LABEL,High,VERIFIED
P014,10.3390/ma17235893,P014_MAT_FE50MN30CO10CR10,P014_PS_A700,,,State_Label,A700,as named/reported,VERIFIED_WORKBOOK,Figs.1-2; pp.3-5,DIRECT_EBSD_FIGURE_LABEL,High,VERIFIED
P014,10.3390/ma17235893,P014_MAT_FE50MN30CO10CR10,P014_PS_A700,,,State_Type,ANNEALED_HETEROGENEOUS,as named/reported,VERIFIED_WORKBOOK,Figs.1-2; pp.3-5,DIRECT_EBSD_FIGURE_LABEL,High,VERIFIED
P014,10.3390/ma17235893,P014_MAT_FE50MN30CO10CR10,P014_PS_A700,,,Anneal_T_C,700.0,as named/reported,VERIFIED_WORKBOOK,Figs.1-2; pp.3-5,DIRECT_EBSD_FIGURE_LABEL,High,VERIFIED
P014,10.3390/ma17235893,P014_MAT_FE50MN30CO10CR10,P014_PS_A700,,,Initial_Phase_State,Single FCC by XRD/EBSD,as named/reported,VERIFIED_WORKBOOK,Figs.1-2; pp.3-5,DIRECT_EBSD_FIGURE_LABEL,High,VERIFIED
P014,10.3390/ma17235893,P014_MAT_FE50MN30CO10CR10,P014_PS_A700,,,Initial_FCC_fraction,1.0,as named/reported,VERIFIED_WORKBOOK,Figs.1-2; pp.3-5,DIRECT_EBSD_FIGURE_LABEL,High,VERIFIED
P014,10.3390/ma17235893,P014_MAT_FE50MN30CO10CR10,P014_PS_A700,,,Initial_HCP_fraction,0.0,as named/reported,VERIFIED_WORKBOOK,Figs.1-2; pp.3-5,DIRECT_EBSD_FIGURE_LABEL,High,VERIFIED
P014,10.3390/ma17235893,P014_MAT_FE50MN30CO10CR10,P014_PS_A700,,,Phase_Fraction_Status,DIRECT_EBSD_FIGURE_LABEL; text/XRD single FCC,as named/reported,VERIFIED_WORKBOOK,Figs.1-2; pp.3-5,DIRECT_EBSD_FIGURE_LABEL,High,VERIFIED
P014,10.3390/ma17235893,P014_MAT_FE50MN30CO10CR10,P014_PS_A700,,,Average_Grain_Size_um,1.16,as named/reported,VERIFIED_WORKBOOK,Figs.1-2; pp.3-5,DIRECT_EBSD_FIGURE_LABEL,High,VERIFIED
P014,10.3390/ma17235893,P014_MAT_FE50MN30CO10CR10,P014_PS_A700,,,Grain_Size_sd_um,0.6,as named/reported,VERIFIED_WORKBOOK,Figs.1-2; pp.3-5,DIRECT_EBSD_FIGURE_LABEL,High,VERIFIED
P014,10.3390/ma17235893,P014_MAT_FE50MN30CO10CR10,P014_PS_A700,,,Grain_Size_Status,DIRECT_TEXT,as named/reported,VERIFIED_WORKBOOK,Figs.1-2; pp.3-5,DIRECT_EBSD_FIGURE_LABEL,High,VERIFIED
P014,10.3390/ma17235893,P014_MAT_FE50MN30CO10CR10,P014_PS_A700,,,KAM_mean_deg,0.3,as named/reported,VERIFIED_WORKBOOK,Figs.1-2; pp.3-5,DIRECT_EBSD_FIGURE_LABEL,High,VERIFIED
P014,10.3390/ma17235893,P014_MAT_FE50MN30CO10CR10,P014_PS_A700,,,KAM_Status,DIRECT_EBSD_FIGURE_LABEL,as named/reported,VERIFIED_WORKBOOK,Figs.1-2; pp.3-5,DIRECT_EBSD_FIGURE_LABEL,High,VERIFIED
P014,10.3390/ma17235893,P014_MAT_FE50MN30CO10CR10,P014_PS_A700,,,Recrystallized_fraction,0.747,as named/reported,VERIFIED_WORKBOOK,Figs.1-2; pp.3-5,DIRECT_EBSD_FIGURE_LABEL,High,VERIFIED
P014,10.3390/ma17235893,P014_MAT_FE50MN30CO10CR10,P014_PS_A700,,,Recrystallized_Status,DIRECT_GOS_TEXT,as named/reported,VERIFIED_WORKBOOK,Figs.1-2; pp.3-5,DIRECT_EBSD_FIGURE_LABEL,High,VERIFIED
P014,10.3390/ma17235893,P014_MAT_FE50MN30CO10CR10,P014_PS_A700,,,Heterogeneous_Microstructure,True,as named/reported,VERIFIED_WORKBOOK,Figs.1-2; pp.3-5,DIRECT_EBSD_FIGURE_LABEL,High,VERIFIED
P014,10.3390/ma17235893,P014_MAT_FE50MN30CO10CR10,P014_PS_A700,,,Initial_Twin_Origin,NOT_CHARACTERIZED_FOR_TWIN_ORIGIN,as named/reported,VERIFIED_WORKBOOK,Figs.1-2; pp.3-5,DIRECT_EBSD_FIGURE_LABEL,High,VERIFIED
P014,10.3390/ma17235893,P014_MAT_FE50MN30CO10CR10,P014_PS_A700,,,Initial_Twin_Target_Safety,DO_NOT_INFER_TWIP,as named/reported,VERIFIED_WORKBOOK,Figs.1-2; pp.3-5,DIRECT_EBSD_FIGURE_LABEL,High,VERIFIED
P014,10.3390/ma17235893,P014_MAT_FE50MN30CO10CR10,P014_PS_A700,,,Processing_Mechanism_Status,No post-tensile mechanism characterization,as named/reported,VERIFIED_WORKBOOK,Figs.1-2; pp.3-5,DIRECT_EBSD_FIGURE_LABEL,High,VERIFIED
P014,10.3390/ma17235893,P014_MAT_FE50MN30CO10CR10,P014_PS_A700,,,Evidence_Location,Figs.1-2; pp.3-5,as named/reported,VERIFIED_WORKBOOK,Figs.1-2; pp.3-5,DIRECT_EBSD_FIGURE_LABEL,High,VERIFIED
P014,10.3390/ma17235893,P014_MAT_FE50MN30CO10CR10,P014_PS_A700,,,Confidence,High,as named/reported,VERIFIED_WORKBOOK,Figs.1-2; pp.3-5,DIRECT_EBSD_FIGURE_LABEL,High,VERIFIED
P014,10.3390/ma17235893,P014_MAT_FE50MN30CO10CR10,P014_PS_A700,,,Notes,Highly recrystallized relative to A600 but still described in the heterogeneous-microstructure series.,as named/reported,VERIFIED_WORKBOOK,Figs.1-2; pp.3-5,DIRECT_EBSD_FIGURE_LABEL,High,VERIFIED
P014,10.3390/ma17235893,P014_MAT_FE50MN30CO10CR10,P014_PS_ASCAST,P014_MC_ASCAST,,Study_Series_ID,P014_SERIES01,as named/reported,TARGETS_UNRESOLVED,Table 1; Figs.1-2,source-reported,High,VERIFIED
P014,10.3390/ma17235893,P014_MAT_FE50MN30CO10CR10,P014_PS_ASCAST,P014_MC_ASCAST,,Material_Parent_ID,P014_MAT_FE50MN30CO10CR10,as named/reported,TARGETS_UNRESOLVED,Table 1; Figs.1-2,source-reported,High,VERIFIED
P014,10.3390/ma17235893,P014_MAT_FE50MN30CO10CR10,P014_PS_ASCAST,P014_MC_ASCAST,,Processing_State_ID,P014_PS_ASCAST,as named/reported,TARGETS_UNRESOLVED,Table 1; Figs.1-2,source-reported,High,VERIFIED
P014,10.3390/ma17235893,P014_MAT_FE50MN30CO10CR10,P014_PS_ASCAST,P014_MC_ASCAST,,ML_Condition_ID,P014_MC_ASCAST,as named/reported,TARGETS_UNRESOLVED,Table 1; Figs.1-2,source-reported,High,VERIFIED
P014,10.3390/ma17235893,P014_MAT_FE50MN30CO10CR10,P014_PS_ASCAST,P014_MC_ASCAST,,State_Label,As-cast,as named/reported,TARGETS_UNRESOLVED,Table 1; Figs.1-2,source-reported,High,VERIFIED
P014,10.3390/ma17235893,P014_MAT_FE50MN30CO10CR10,P014_PS_ASCAST,P014_MC_ASCAST,,Test_T_Raw,Not explicitly specified,as named/reported,TARGETS_UNRESOLVED,Table 1; Figs.1-2,source-reported,High,VERIFIED
P014,10.3390/ma17235893,P014_MAT_FE50MN30CO10CR10,P014_PS_ASCAST,P014_MC_ASCAST,,Strain_rate_s-1,0.001,as named/reported,TARGETS_UNRESOLVED,Table 1; Figs.1-2,source-reported,High,VERIFIED
P014,10.3390/ma17235893,P014_MAT_FE50MN30CO10CR10,P014_PS_ASCAST,P014_MC_ASCAST,,Initial_FCC_fraction,0.795,as named/reported,TARGETS_UNRESOLVED,Table 1; Figs.1-2,source-reported,High,VERIFIED
P014,10.3390/ma17235893,P014_MAT_FE50MN30CO10CR10,P014_PS_ASCAST,P014_MC_ASCAST,,Initial_HCP_fraction,0.205,as named/reported,TARGETS_UNRESOLVED,Table 1; Figs.1-2,source-reported,High,VERIFIED
P014,10.3390/ma17235893,P014_MAT_FE50MN30CO10CR10,P014_PS_ASCAST,P014_MC_ASCAST,,Initial_Phase_Status,DIRECT_EBSD_FIGURE_LABEL,as named/reported,TARGETS_UNRESOLVED,Table 1; Figs.1-2,source-reported,High,VERIFIED
P014,10.3390/ma17235893,P014_MAT_FE50MN30CO10CR10,P014_PS_ASCAST,P014_MC_ASCAST,,Grain_Size_um,28.03,as named/reported,TARGETS_UNRESOLVED,Table 1; Figs.1-2,source-reported,High,VERIFIED
P014,10.3390/ma17235893,P014_MAT_FE50MN30CO10CR10,P014_PS_ASCAST,P014_MC_ASCAST,,Grain_Size_sd_um,5.12,as named/reported,TARGETS_UNRESOLVED,Table 1; Figs.1-2,source-reported,High,VERIFIED
P014,10.3390/ma17235893,P014_MAT_FE50MN30CO10CR10,P014_PS_ASCAST,P014_MC_ASCAST,,KAM_mean_deg,0.04,as named/reported,TARGETS_UNRESOLVED,Table 1; Figs.1-2,source-reported,High,VERIFIED
P014,10.3390/ma17235893,P014_MAT_FE50MN30CO10CR10,P014_PS_ASCAST,P014_MC_ASCAST,,Tensile_Replicate_n,3,as named/reported,TARGETS_UNRESOLVED,Table 1; Figs.1-2,source-reported,High,VERIFIED
P014,10.3390/ma17235893,P014_MAT_FE50MN30CO10CR10,P014_PS_ASCAST,P014_MC_ASCAST,,YS_MPa,300,as named/reported,TARGETS_UNRESOLVED,Table 1; Figs.1-2,source-reported,High,VERIFIED
P014,10.3390/ma17235893,P014_MAT_FE50MN30CO10CR10,P014_PS_ASCAST,P014_MC_ASCAST,,YS_pm_MPa,5,as named/reported,TARGETS_UNRESOLVED,Table 1; Figs.1-2,source-reported,High,VERIFIED
P014,10.3390/ma17235893,P014_MAT_FE50MN30CO10CR10,P014_PS_ASCAST,P014_MC_ASCAST,,UTS_MPa,610,as named/reported,TARGETS_UNRESOLVED,Table 1; Figs.1-2,source-reported,High,VERIFIED
P014,10.3390/ma17235893,P014_MAT_FE50MN30CO10CR10,P014_PS_ASCAST,P014_MC_ASCAST,,UTS_pm_MPa,7,as named/reported,TARGETS_UNRESOLVED,Table 1; Figs.1-2,source-reported,High,VERIFIED
P014,10.3390/ma17235893,P014_MAT_FE50MN30CO10CR10,P014_PS_ASCAST,P014_MC_ASCAST,,Fracture_Elongation_pct,29,as named/reported,TARGETS_UNRESOLVED,Table 1; Figs.1-2,source-reported,High,VERIFIED
P014,10.3390/ma17235893,P014_MAT_FE50MN30CO10CR10,P014_PS_ASCAST,P014_MC_ASCAST,,FE_pm_pct,2,as named/reported,TARGETS_UNRESOLVED,Table 1; Figs.1-2,source-reported,High,VERIFIED
P014,10.3390/ma17235893,P014_MAT_FE50MN30CO10CR10,P014_PS_ASCAST,P014_MC_ASCAST,,Uncertainty_Type,UNKNOWN_REPORTED_PM,as named/reported,TARGETS_UNRESOLVED,Table 1; Figs.1-2,source-reported,High,VERIFIED
P014,10.3390/ma17235893,P014_MAT_FE50MN30CO10CR10,P014_PS_ASCAST,P014_MC_ASCAST,,Dominant_Mechanism,No condition-specific post-tensile mechanism study,as named/reported,TARGETS_UNRESOLVED,Table 1; Figs.1-2,source-reported,High,VERIFIED
P014,10.3390/ma17235893,P014_MAT_FE50MN30CO10CR10,P014_PS_ASCAST,P014_MC_ASCAST,,Target_Status,TARGETS_UNRESOLVED,as named/reported,TARGETS_UNRESOLVED,Table 1; Figs.1-2,source-reported,High,VERIFIED
P014,10.3390/ma17235893,P014_MAT_FE50MN30CO10CR10,P014_PS_ASCAST,P014_MC_ASCAST,,Independent_ML_sample,True,as named/reported,TARGETS_UNRESOLVED,Table 1; Figs.1-2,source-reported,High,VERIFIED
P014,10.3390/ma17235893,P014_MAT_FE50MN30CO10CR10,P014_PS_ASCAST,P014_MC_ASCAST,,Leakage_Group_Strict,P014_SERIES01,as named/reported,TARGETS_UNRESOLVED,Table 1; Figs.1-2,source-reported,High,VERIFIED
P014,10.3390/ma17235893,P014_MAT_FE50MN30CO10CR10,P014_PS_ASCAST,P014_MC_ASCAST,,Leakage_Group_Material,P014_MAT_FE50MN30CO10CR10,as named/reported,TARGETS_UNRESOLVED,Table 1; Figs.1-2,source-reported,High,VERIFIED
P014,10.3390/ma17235893,P014_MAT_FE50MN30CO10CR10,P014_PS_ASCAST,P014_MC_ASCAST,,Evidence_Location,Table 1; Figs.1-2,as named/reported,TARGETS_UNRESOLVED,Table 1; Figs.1-2,source-reported,High,VERIFIED
P014,10.3390/ma17235893,P014_MAT_FE50MN30CO10CR10,P014_PS_ASCAST,P014_MC_ASCAST,,Confidence,High,as named/reported,TARGETS_UNRESOLVED,Table 1; Figs.1-2,source-reported,High,VERIFIED
P014,10.3390/ma17235893,P014_MAT_FE50MN30CO10CR10,P014_PS_ASCAST,P014_MC_ASCAST,,Notes,Do not infer tensile TRIP/TWIP from the pre-existing as-cast FCC/HCP mixture.,as named/reported,TARGETS_UNRESOLVED,Table 1; Figs.1-2,source-reported,High,VERIFIED
P014,10.3390/ma17235893,P014_MAT_FE50MN30CO10CR10,P014_PS_CR,P014_MC_CR,,Study_Series_ID,P014_SERIES01,as named/reported,TARGETS_UNRESOLVED,Table 1; Figs.1-3,source-reported,High,VERIFIED
P014,10.3390/ma17235893,P014_MAT_FE50MN30CO10CR10,P014_PS_CR,P014_MC_CR,,Material_Parent_ID,P014_MAT_FE50MN30CO10CR10,as named/reported,TARGETS_UNRESOLVED,Table 1; Figs.1-3,source-reported,High,VERIFIED
P014,10.3390/ma17235893,P014_MAT_FE50MN30CO10CR10,P014_PS_CR,P014_MC_CR,,Processing_State_ID,P014_PS_CR,as named/reported,TARGETS_UNRESOLVED,Table 1; Figs.1-3,source-reported,High,VERIFIED
P014,10.3390/ma17235893,P014_MAT_FE50MN30CO10CR10,P014_PS_CR,P014_MC_CR,,ML_Condition_ID,P014_MC_CR,as named/reported,TARGETS_UNRESOLVED,Table 1; Figs.1-3,source-reported,High,VERIFIED
P014,10.3390/ma17235893,P014_MAT_FE50MN30CO10CR10,P014_PS_CR,P014_MC_CR,,State_Label,CR,as named/reported,TARGETS_UNRESOLVED,Table 1; Figs.1-3,source-reported,High,VERIFIED
P014,10.3390/ma17235893,P014_MAT_FE50MN30CO10CR10,P014_PS_CR,P014_MC_CR,,Test_T_Raw,Not explicitly specified,as named/reported,TARGETS_UNRESOLVED,Table 1; Figs.1-3,source-reported,High,VERIFIED
P014,10.3390/ma17235893,P014_MAT_FE50MN30CO10CR10,P014_PS_CR,P014_MC_CR,,Strain_rate_s-1,0.001,as named/reported,TARGETS_UNRESOLVED,Table 1; Figs.1-3,source-reported,High,VERIFIED
P014,10.3390/ma17235893,P014_MAT_FE50MN30CO10CR10,P014_PS_CR,P014_MC_CR,,Initial_FCC_fraction,0.739,as named/reported,TARGETS_UNRESOLVED,Table 1; Figs.1-3,source-reported,High,VERIFIED
P014,10.3390/ma17235893,P014_MAT_FE50MN30CO10CR10,P014_PS_CR,P014_MC_CR,,Initial_HCP_fraction,0.261,as named/reported,TARGETS_UNRESOLVED,Table 1; Figs.1-3,source-reported,High,VERIFIED
P014,10.3390/ma17235893,P014_MAT_FE50MN30CO10CR10,P014_PS_CR,P014_MC_CR,,Initial_Phase_Status,DIRECT_EBSD_FIGURE_LABEL,as named/reported,TARGETS_UNRESOLVED,Table 1; Figs.1-3,source-reported,High,VERIFIED
P014,10.3390/ma17235893,P014_MAT_FE50MN30CO10CR10,P014_PS_CR,P014_MC_CR,,Grain_Size_um,0.71,as named/reported,TARGETS_UNRESOLVED,Table 1; Figs.1-3,source-reported,High,VERIFIED
P014,10.3390/ma17235893,P014_MAT_FE50MN30CO10CR10,P014_PS_CR,P014_MC_CR,,Grain_Size_sd_um,0.18,as named/reported,TARGETS_UNRESOLVED,Table 1; Figs.1-3,source-reported,High,VERIFIED
P014,10.3390/ma17235893,P014_MAT_FE50MN30CO10CR10,P014_PS_CR,P014_MC_CR,,KAM_mean_deg,0.8,as named/reported,TARGETS_UNRESOLVED,Table 1; Figs.1-3,source-reported,High,VERIFIED
P014,10.3390/ma17235893,P014_MAT_FE50MN30CO10CR10,P014_PS_CR,P014_MC_CR,,Tensile_Replicate_n,3,as named/reported,TARGETS_UNRESOLVED,Table 1; Figs.1-3,source-reported,High,VERIFIED
P014,10.3390/ma17235893,P014_MAT_FE50MN30CO10CR10,P014_PS_CR,P014_MC_CR,,YS_MPa,1214,as named/reported,TARGETS_UNRESOLVED,Table 1; Figs.1-3,source-reported,High,VERIFIED
P014,10.3390/ma17235893,P014_MAT_FE50MN30CO10CR10,P014_PS_CR,P014_MC_CR,,YS_pm_MPa,5,as named/reported,TARGETS_UNRESOLVED,Table 1; Figs.1-3,source-reported,High,VERIFIED
P014,10.3390/ma17235893,P014_MAT_FE50MN30CO10CR10,P014_PS_CR,P014_MC_CR,,UTS_MPa,1237,as named/reported,TARGETS_UNRESOLVED,Table 1; Figs.1-3,source-reported,High,VERIFIED
P014,10.3390/ma17235893,P014_MAT_FE50MN30CO10CR10,P014_PS_CR,P014_MC_CR,,UTS_pm_MPa,7,as named/reported,TARGETS_UNRESOLVED,Table 1; Figs.1-3,source-reported,High,VERIFIED
P014,10.3390/ma17235893,P014_MAT_FE50MN30CO10CR10,P014_PS_CR,P014_MC_CR,,Fracture_Elongation_pct,13,as named/reported,TARGETS_UNRESOLVED,Table 1; Figs.1-3,source-reported,High,VERIFIED
P014,10.3390/ma17235893,P014_MAT_FE50MN30CO10CR10,P014_PS_CR,P014_MC_CR,,FE_pm_pct,1,as named/reported,TARGETS_UNRESOLVED,Table 1; Figs.1-3,source-reported,High,VERIFIED
P014,10.3390/ma17235893,P014_MAT_FE50MN30CO10CR10,P014_PS_CR,P014_MC_CR,,Uncertainty_Type,UNKNOWN_REPORTED_PM,as named/reported,TARGETS_UNRESOLVED,Table 1; Figs.1-3,source-reported,High,VERIFIED
P014,10.3390/ma17235893,P014_MAT_FE50MN30CO10CR10,P014_PS_CR,P014_MC_CR,,Dominant_Mechanism,No condition-specific post-tensile mechanism study,as named/reported,TARGETS_UNRESOLVED,Table 1; Figs.1-3,source-reported,High,VERIFIED
P014,10.3390/ma17235893,P014_MAT_FE50MN30CO10CR10,P014_PS_CR,P014_MC_CR,,Target_Status,TARGETS_UNRESOLVED,as named/reported,TARGETS_UNRESOLVED,Table 1; Figs.1-3,source-reported,High,VERIFIED
P014,10.3390/ma17235893,P014_MAT_FE50MN30CO10CR10,P014_PS_CR,P014_MC_CR,,Independent_ML_sample,True,as named/reported,TARGETS_UNRESOLVED,Table 1; Figs.1-3,source-reported,High,VERIFIED
P014,10.3390/ma17235893,P014_MAT_FE50MN30CO10CR10,P014_PS_CR,P014_MC_CR,,Leakage_Group_Strict,P014_SERIES01,as named/reported,TARGETS_UNRESOLVED,Table 1; Figs.1-3,source-reported,High,VERIFIED
P014,10.3390/ma17235893,P014_MAT_FE50MN30CO10CR10,P014_PS_CR,P014_MC_CR,,Leakage_Group_Material,P014_MAT_FE50MN30CO10CR10,as named/reported,TARGETS_UNRESOLVED,Table 1; Figs.1-3,source-reported,High,VERIFIED
P014,10.3390/ma17235893,P014_MAT_FE50MN30CO10CR10,P014_PS_CR,P014_MC_CR,,Evidence_Location,Table 1; Figs.1-3,as named/reported,TARGETS_UNRESOLVED,Table 1; Figs.1-3,source-reported,High,VERIFIED
P014,10.3390/ma17235893,P014_MAT_FE50MN30CO10CR10,P014_PS_CR,P014_MC_CR,,Confidence,High,as named/reported,TARGETS_UNRESOLVED,Table 1; Figs.1-3,source-reported,High,VERIFIED
P014,10.3390/ma17235893,P014_MAT_FE50MN30CO10CR10,P014_PS_CR,P014_MC_CR,,Notes,Processing-induced deformation twins/HCP in the CR starting state must not be converted into tensile TWIP/TRIP labels.,as named/reported,TARGETS_UNRESOLVED,Table 1; Figs.1-3,source-reported,High,VERIFIED
P014,10.3390/ma17235893,P014_MAT_FE50MN30CO10CR10,P014_PS_A600,P014_MC_A600,,Study_Series_ID,P014_SERIES01,as named/reported,VERIFIED_JOINT,Table 1; Figs.7-11; Discussion pp.11-14,source-reported,High,VERIFIED
P014,10.3390/ma17235893,P014_MAT_FE50MN30CO10CR10,P014_PS_A600,P014_MC_A600,,Material_Parent_ID,P014_MAT_FE50MN30CO10CR10,as named/reported,VERIFIED_JOINT,Table 1; Figs.7-11; Discussion pp.11-14,source-reported,High,VERIFIED
P014,10.3390/ma17235893,P014_MAT_FE50MN30CO10CR10,P014_PS_A600,P014_MC_A600,,Processing_State_ID,P014_PS_A600,as named/reported,VERIFIED_JOINT,Table 1; Figs.7-11; Discussion pp.11-14,source-reported,High,VERIFIED
P014,10.3390/ma17235893,P014_MAT_FE50MN30CO10CR10,P014_PS_A600,P014_MC_A600,,ML_Condition_ID,P014_MC_A600,as named/reported,VERIFIED_JOINT,Table 1; Figs.7-11; Discussion pp.11-14,source-reported,High,VERIFIED
P014,10.3390/ma17235893,P014_MAT_FE50MN30CO10CR10,P014_PS_A600,P014_MC_A600,,State_Label,A600,as named/reported,VERIFIED_JOINT,Table 1; Figs.7-11; Discussion pp.11-14,source-reported,High,VERIFIED
P014,10.3390/ma17235893,P014_MAT_FE50MN30CO10CR10,P014_PS_A600,P014_MC_A600,,Anneal_T_C,600.0,as named/reported,VERIFIED_JOINT,Table 1; Figs.7-11; Discussion pp.11-14,source-reported,High,VERIFIED
P014,10.3390/ma17235893,P014_MAT_FE50MN30CO10CR10,P014_PS_A600,P014_MC_A600,,Test_T_Raw,Not explicitly specified,as named/reported,VERIFIED_JOINT,Table 1; Figs.7-11; Discussion pp.11-14,source-reported,High,VERIFIED
