Repository: abolghasemkazemi/ATI_ML_Project

# ATI ML Project

Machine Learning research project for ATI.

File: reports/tables/p015_recovery_v10_provenance.csv (part 1 of 4)
Paper_ID,DOI,Material_Parent_ID,ML_Condition_ID,Feature_Name,Recovered_Value,Units,Evidence_Type,Evidence_Location,Method,Confidence,Recovery_Status
P015,10.1016/j.jallcom.2026.188919,P015_MAT_FE50MN20CR20NI10,P015_ALLOY_OR_SUPPORTING_SCOPE,Paper_Title,Achieving excellent strain hardenability in cobalt-free Fe50Mn20Cr20Ni10 medium-entropy alloy via TWIP/TRIP effects,as named/reported,VERIFIED_WORKBOOK,Methods pp.2-3,source-reported,High,VERIFIED
P015,10.1016/j.jallcom.2026.188919,P015_MAT_FE50MN20CR20NI10,P015_ALLOY_OR_SUPPORTING_SCOPE,Study_Series_ID,P015_SERIES01,as named/reported,VERIFIED_WORKBOOK,Methods pp.2-3,source-reported,High,VERIFIED
P015,10.1016/j.jallcom.2026.188919,P015_MAT_FE50MN20CR20NI10,P015_ALLOY_OR_SUPPORTING_SCOPE,Material_Parent_ID,P015_MAT_FE50MN20CR20NI10,as named/reported,VERIFIED_WORKBOOK,Methods pp.2-3,source-reported,High,VERIFIED
P015,10.1016/j.jallcom.2026.188919,P015_MAT_FE50MN20CR20NI10,P015_ALLOY_OR_SUPPORTING_SCOPE,Nominal_Composition_at_pct,Fe50Mn20Cr20Ni10,as named/reported,VERIFIED_WORKBOOK,Methods pp.2-3,source-reported,High,VERIFIED
P015,10.1016/j.jallcom.2026.188919,P015_MAT_FE50MN20CR20NI10,P015_ALLOY_OR_SUPPORTING_SCOPE,Composition_Status,NOMINAL_ONLY_NO_POSTMELT_BULK_CHEMICAL_ANALYSIS_REPORTED,as named/reported,VERIFIED_WORKBOOK,Methods pp.2-3,source-reported,High,VERIFIED
P015,10.1016/j.jallcom.2026.188919,P015_MAT_FE50MN20CR20NI10,P015_ALLOY_OR_SUPPORTING_SCOPE,Mn_Charge_Adjustment,Extra 5 wt% Mn added to charge to offset Mn evaporation; NOT part of final nominal composition,as named/reported,VERIFIED_WORKBOOK,Methods pp.2-3,source-reported,High,VERIFIED
P015,10.1016/j.jallcom.2026.188919,P015_MAT_FE50MN20CR20NI10,P015_ALLOY_OR_SUPPORTING_SCOPE,Melting_Route,Vacuum induction melting; master alloy remelted and cast into copper mold,as named/reported,VERIFIED_WORKBOOK,Methods pp.2-3,source-reported,High,VERIFIED
P015,10.1016/j.jallcom.2026.188919,P015_MAT_FE50MN20CR20NI10,P015_ALLOY_OR_SUPPORTING_SCOPE,Atmosphere,Ar,as named/reported,VERIFIED_WORKBOOK,Methods pp.2-3,source-reported,High,VERIFIED
P015,10.1016/j.jallcom.2026.188919,P015_MAT_FE50MN20CR20NI10,P015_ALLOY_OR_SUPPORTING_SCOPE,Raw_Material_Purity,≥99.9%,as named/reported,VERIFIED_WORKBOOK,Methods pp.2-3,source-reported,High,VERIFIED
P015,10.1016/j.jallcom.2026.188919,P015_MAT_FE50MN20CR20NI10,P015_ALLOY_OR_SUPPORTING_SCOPE,Master_Alloy_Mass_g,350,as named/reported,VERIFIED_WORKBOOK,Methods pp.2-3,source-reported,High,VERIFIED
P015,10.1016/j.jallcom.2026.188919,P015_MAT_FE50MN20CR20NI10,P015_ALLOY_OR_SUPPORTING_SCOPE,Casting_Mold_mm,30 x 30 x 100,as named/reported,VERIFIED_WORKBOOK,Methods pp.2-3,source-reported,High,VERIFIED
P015,10.1016/j.jallcom.2026.188919,P015_MAT_FE50MN20CR20NI10,P015_ALLOY_OR_SUPPORTING_SCOPE,Homogenization_T_K,1473,as named/reported,VERIFIED_WORKBOOK,Methods pp.2-3,source-reported,High,VERIFIED
P015,10.1016/j.jallcom.2026.188919,P015_MAT_FE50MN20CR20NI10,P015_ALLOY_OR_SUPPORTING_SCOPE,Homogenization_time_h,6,as named/reported,VERIFIED_WORKBOOK,Methods pp.2-3,source-reported,High,VERIFIED
P015,10.1016/j.jallcom.2026.188919,P015_MAT_FE50MN20CR20NI10,P015_ALLOY_OR_SUPPORTING_SCOPE,Homogenization_Quench,Water quench,as named/reported,VERIFIED_WORKBOOK,Methods pp.2-3,source-reported,High,VERIFIED
P015,10.1016/j.jallcom.2026.188919,P015_MAT_FE50MN20CR20NI10,P015_ALLOY_OR_SUPPORTING_SCOPE,Initial_Material_State,Homogenized coarse equiaxed single-FCC state,as named/reported,VERIFIED_WORKBOOK,Methods pp.2-3,source-reported,High,VERIFIED
P015,10.1016/j.jallcom.2026.188919,P015_MAT_FE50MN20CR20NI10,P015_ALLOY_OR_SUPPORTING_SCOPE,Tensile_Temperatures_K,298; 77,as named/reported,VERIFIED_WORKBOOK,Methods pp.2-3,source-reported,High,VERIFIED
P015,10.1016/j.jallcom.2026.188919,P015_MAT_FE50MN20CR20NI10,P015_ALLOY_OR_SUPPORTING_SCOPE,Tensile_Strain_Rate_s-1,0.001,as named/reported,VERIFIED_WORKBOOK,Methods pp.2-3,source-reported,High,VERIFIED
P015,10.1016/j.jallcom.2026.188919,P015_MAT_FE50MN20CR20NI10,P015_ALLOY_OR_SUPPORTING_SCOPE,Tensile_Strain_Rate_Status,DIRECT_METHODS_VALUE; caption conflict exists and is logged separately,as named/reported,VERIFIED_WORKBOOK,Methods pp.2-3,source-reported,High,VERIFIED
P015,10.1016/j.jallcom.2026.188919,P015_MAT_FE50MN20CR20NI10,P015_ALLOY_OR_SUPPORTING_SCOPE,Specimen_Dimensions_mm,10 x 3 x 1,as named/reported,VERIFIED_WORKBOOK,Methods pp.2-3,source-reported,High,VERIFIED
P015,10.1016/j.jallcom.2026.188919,P015_MAT_FE50MN20CR20NI10,P015_ALLOY_OR_SUPPORTING_SCOPE,Tensile_Replicate_n,3,as named/reported,VERIFIED_WORKBOOK,Methods pp.2-3,source-reported,High,VERIFIED
P015,10.1016/j.jallcom.2026.188919,P015_MAT_FE50MN20CR20NI10,P015_ALLOY_OR_SUPPORTING_SCOPE,Replicate_Status,AT_LEAST_THREE_TENSILE_SPECIMENS_PER_CONDITION; individual replicate values not reported,as named/reported,VERIFIED_WORKBOOK,Methods pp.2-3,source-reported,High,VERIFIED
P015,10.1016/j.jallcom.2026.188919,P015_MAT_FE50MN20CR20NI10,P015_ALLOY_OR_SUPPORTING_SCOPE,EBSD_Preparation,Mechanical polish to 3000 grit + electrochemical polish to remove strain layer,as named/reported,VERIFIED_WORKBOOK,Methods pp.2-3,source-reported,High,VERIFIED
P015,10.1016/j.jallcom.2026.188919,P015_MAT_FE50MN20CR20NI10,P015_ALLOY_OR_SUPPORTING_SCOPE,TEM_Sampling_Location,Post-deformation gauge section close to fracture surface,as named/reported,VERIFIED_WORKBOOK,Methods pp.2-3,source-reported,High,VERIFIED
P015,10.1016/j.jallcom.2026.188919,P015_MAT_FE50MN20CR20NI10,P015_ALLOY_OR_SUPPORTING_SCOPE,Evidence_Location,Methods pp.2-3,as named/reported,VERIFIED_WORKBOOK,Methods pp.2-3,source-reported,High,VERIFIED
P015,10.1016/j.jallcom.2026.188919,P015_MAT_FE50MN20CR20NI10,P015_ALLOY_OR_SUPPORTING_SCOPE,Confidence,High,as named/reported,VERIFIED_WORKBOOK,Methods pp.2-3,source-reported,High,VERIFIED
P015,10.1016/j.jallcom.2026.188919,P015_MAT_FE50MN20CR20NI10,P015_ALLOY_OR_SUPPORTING_SCOPE,Notes,Do not infer measured bulk chemistry from EDS maps. Do not treat the extra 5 wt% Mn charge compensation as final alloy Mn content.,as named/reported,VERIFIED_WORKBOOK,Methods pp.2-3,source-reported,High,VERIFIED
P015,10.1016/j.jallcom.2026.188919,P015_MAT_FE50MN20CR20NI10,P015_ALLOY_OR_SUPPORTING_SCOPE,Material_Parent_ID,P015_MAT_FE50MN20CR20NI10,as named/reported,VERIFIED_WORKBOOK,Sec.3.1 pp.2-4; Fig.3,XRD + EBSD/IPF/phase map + EDS mapping,High,VERIFIED
P015,10.1016/j.jallcom.2026.188919,P015_MAT_FE50MN20CR20NI10,P015_ALLOY_OR_SUPPORTING_SCOPE,Initial_Phase_State,Single-phase FCC coarse equiaxed grains,as named/reported,VERIFIED_WORKBOOK,Sec.3.1 pp.2-4; Fig.3,XRD + EBSD/IPF/phase map + EDS mapping,High,VERIFIED
P015,10.1016/j.jallcom.2026.188919,P015_MAT_FE50MN20CR20NI10,P015_ALLOY_OR_SUPPORTING_SCOPE,Initial_HCP_fraction,0,as named/reported,VERIFIED_WORKBOOK,Sec.3.1 pp.2-4; Fig.3,XRD + EBSD/IPF/phase map + EDS mapping,High,VERIFIED
P015,10.1016/j.jallcom.2026.188919,P015_MAT_FE50MN20CR20NI10,P015_ALLOY_OR_SUPPORTING_SCOPE,Initial_Phase_Status,DIRECT_XRD_EBSD_PHASE_IDENTITY; exact FCC fraction not numerically quantified,as named/reported,VERIFIED_WORKBOOK,Sec.3.1 pp.2-4; Fig.3,XRD + EBSD/IPF/phase map + EDS mapping,High,VERIFIED
P015,10.1016/j.jallcom.2026.188919,P015_MAT_FE50MN20CR20NI10,P015_ALLOY_OR_SUPPORTING_SCOPE,Average_Grain_Size_um,100,as named/reported,VERIFIED_WORKBOOK,Sec.3.1 pp.2-4; Fig.3,XRD + EBSD/IPF/phase map + EDS mapping,High,VERIFIED
P015,10.1016/j.jallcom.2026.188919,P015_MAT_FE50MN20CR20NI10,P015_ALLOY_OR_SUPPORTING_SCOPE,Grain_Size_Status,APPROX_DIRECT_TEXT,as named/reported,VERIFIED_WORKBOOK,Sec.3.1 pp.2-4; Fig.3,XRD + EBSD/IPF/phase map + EDS mapping,High,VERIFIED
P015,10.1016/j.jallcom.2026.188919,P015_MAT_FE50MN20CR20NI10,P015_ALLOY_OR_SUPPORTING_SCOPE,Texture_Orientation_Status,Completely random orientation distribution,as named/reported,VERIFIED_WORKBOOK,Sec.3.1 pp.2-4; Fig.3,XRD + EBSD/IPF/phase map + EDS mapping,High,VERIFIED
P015,10.1016/j.jallcom.2026.188919,P015_MAT_FE50MN20CR20NI10,P015_ALLOY_OR_SUPPORTING_SCOPE,Elemental_Segregation_Status,No obvious elemental segregation in EDS mapping,as named/reported,VERIFIED_WORKBOOK,Sec.3.1 pp.2-4; Fig.3,XRD + EBSD/IPF/phase map + EDS mapping,High,VERIFIED
P015,10.1016/j.jallcom.2026.188919,P015_MAT_FE50MN20CR20NI10,P015_ALLOY_OR_SUPPORTING_SCOPE,Evidence_Methods,XRD + EBSD/IPF/phase map + EDS mapping,as named/reported,VERIFIED_WORKBOOK,Sec.3.1 pp.2-4; Fig.3,XRD + EBSD/IPF/phase map + EDS mapping,High,VERIFIED
P015,10.1016/j.jallcom.2026.188919,P015_MAT_FE50MN20CR20NI10,P015_ALLOY_OR_SUPPORTING_SCOPE,Evidence_Location,Sec.3.1 pp.2-4; Fig.3,as named/reported,VERIFIED_WORKBOOK,Sec.3.1 pp.2-4; Fig.3,XRD + EBSD/IPF/phase map + EDS mapping,High,VERIFIED
P015,10.1016/j.jallcom.2026.188919,P015_MAT_FE50MN20CR20NI10,P015_ALLOY_OR_SUPPORTING_SCOPE,Confidence,High,as named/reported,VERIFIED_WORKBOOK,Sec.3.1 pp.2-4; Fig.3,XRD + EBSD/IPF/phase map + EDS mapping,High,VERIFIED
P015,10.1016/j.jallcom.2026.188919,P015_MAT_FE50MN20CR20NI10,P015_ALLOY_OR_SUPPORTING_SCOPE,Notes,Use HCP=0 as explicit phase-absence evidence. Do not force exact FCC=1.000 because no numerical FCC fraction is reported.,as named/reported,VERIFIED_WORKBOOK,Sec.3.1 pp.2-4; Fig.3,XRD + EBSD/IPF/phase map + EDS mapping,High,VERIFIED
P015,10.1016/j.jallcom.2026.188919,P015_MAT_FE50MN20CR20NI10,P015_MC_298K,Study_Series_ID,P015_SERIES01,as named/reported,VERIFIED_WORKBOOK,"Sec.3.2-4.1 pp.3-7; Figs.4,6,7; Table 1",source-reported,High,VERIFIED
P015,10.1016/j.jallcom.2026.188919,P015_MAT_FE50MN20CR20NI10,P015_MC_298K,Material_Parent_ID,P015_MAT_FE50MN20CR20NI10,as named/reported,VERIFIED_WORKBOOK,"Sec.3.2-4.1 pp.3-7; Figs.4,6,7; Table 1",source-reported,High,VERIFIED
P015,10.1016/j.jallcom.2026.188919,P015_MAT_FE50MN20CR20NI10,P015_MC_298K,ML_Condition_ID,P015_MC_298K,as named/reported,VERIFIED_WORKBOOK,"Sec.3.2-4.1 pp.3-7; Figs.4,6,7; Table 1",source-reported,High,VERIFIED
P015,10.1016/j.jallcom.2026.188919,P015_MAT_FE50MN20CR20NI10,P015_MC_298K,Test_T_K,298,as named/reported,VERIFIED_WORKBOOK,"Sec.3.2-4.1 pp.3-7; Figs.4,6,7; Table 1",source-reported,High,VERIFIED
P015,10.1016/j.jallcom.2026.188919,P015_MAT_FE50MN20CR20NI10,P015_MC_298K,Test_T_Raw,298 K,as named/reported,VERIFIED_WORKBOOK,"Sec.3.2-4.1 pp.3-7; Figs.4,6,7; Table 1",source-reported,High,VERIFIED
P015,10.1016/j.jallcom.2026.188919,P015_MAT_FE50MN20CR20NI10,P015_MC_298K,Strain_rate_s-1,0.001,as named/reported,VERIFIED_WORKBOOK,"Sec.3.2-4.1 pp.3-7; Figs.4,6,7; Table 1",source-reported,High,VERIFIED
P015,10.1016/j.jallcom.2026.188919,P015_MAT_FE50MN20CR20NI10,P015_MC_298K,Replicate_n,3,as named/reported,VERIFIED_WORKBOOK,"Sec.3.2-4.1 pp.3-7; Figs.4,6,7; Table 1",source-reported,High,VERIFIED
P015,10.1016/j.jallcom.2026.188919,P015_MAT_FE50MN20CR20NI10,P015_MC_298K,Initial_Phase_State,Single FCC,as named/reported,VERIFIED_WORKBOOK,"Sec.3.2-4.1 pp.3-7; Figs.4,6,7; Table 1",source-reported,High,VERIFIED
P015,10.1016/j.jallcom.2026.188919,P015_MAT_FE50MN20CR20NI10,P015_MC_298K,Initial_HCP_fraction,0,as named/reported,VERIFIED_WORKBOOK,"Sec.3.2-4.1 pp.3-7; Figs.4,6,7; Table 1",source-reported,High,VERIFIED
P015,10.1016/j.jallcom.2026.188919,P015_MAT_FE50MN20CR20NI10,P015_MC_298K,Grain_Size_um,100,as named/reported,VERIFIED_WORKBOOK,"Sec.3.2-4.1 pp.3-7; Figs.4,6,7; Table 1",source-reported,High,VERIFIED
P015,10.1016/j.jallcom.2026.188919,P015_MAT_FE50MN20CR20NI10,P015_MC_298K,Engineering_YS_MPa,300,as named/reported,VERIFIED_WORKBOOK,"Sec.3.2-4.1 pp.3-7; Figs.4,6,7; Table 1",source-reported,High,VERIFIED
P015,10.1016/j.jallcom.2026.188919,P015_MAT_FE50MN20CR20NI10,P015_MC_298K,Engineering_UTS_MPa,550,as named/reported,VERIFIED_WORKBOOK,"Sec.3.2-4.1 pp.3-7; Figs.4,6,7; Table 1",source-reported,High,VERIFIED
P015,10.1016/j.jallcom.2026.188919,P015_MAT_FE50MN20CR20NI10,P015_MC_298K,Engineering_Elongation_pct,60,as named/reported,VERIFIED_WORKBOOK,"Sec.3.2-4.1 pp.3-7; Figs.4,6,7; Table 1",source-reported,High,VERIFIED
P015,10.1016/j.jallcom.2026.188919,P015_MAT_FE50MN20CR20NI10,P015_MC_298K,True_Yield_Stress_MPa,300.25,as named/reported,VERIFIED_WORKBOOK,"Sec.3.2-4.1 pp.3-7; Figs.4,6,7; Table 1",source-reported,High,VERIFIED
P015,10.1016/j.jallcom.2026.188919,P015_MAT_FE50MN20CR20NI10,P015_MC_298K,True_UTS_MPa,888.61,as named/reported,VERIFIED_WORKBOOK,"Sec.3.2-4.1 pp.3-7; Figs.4,6,7; Table 1",source-reported,High,VERIFIED
P015,10.1016/j.jallcom.2026.188919,P015_MAT_FE50MN20CR20NI10,P015_MC_298K,HC,1.96,as named/reported,VERIFIED_WORKBOOK,"Sec.3.2-4.1 pp.3-7; Figs.4,6,7; Table 1",source-reported,High,VERIFIED
P015,10.1016/j.jallcom.2026.188919,P015_MAT_FE50MN20CR20NI10,P015_MC_298K,True_Property_Status,DIRECT_TABLE_1_TRUE_VALUES; keep distinct from engineering properties,as named/reported,VERIFIED_WORKBOOK,"Sec.3.2-4.1 pp.3-7; Figs.4,6,7; Table 1",source-reported,High,VERIFIED
P015,10.1016/j.jallcom.2026.188919,P015_MAT_FE50MN20CR20NI10,P015_MC_298K,TRIP,0,as named/reported,VERIFIED_WORKBOOK,"Sec.3.2-4.1 pp.3-7; Figs.4,6,7; Table 1",source-reported,High,VERIFIED
P015,10.1016/j.jallcom.2026.188919,P015_MAT_FE50MN20CR20NI10,P015_MC_298K,TWIP,1,as named/reported,VERIFIED_WORKBOOK,"Sec.3.2-4.1 pp.3-7; Figs.4,6,7; Table 1",source-reported,High,VERIFIED
P015,10.1016/j.jallcom.2026.188919,P015_MAT_FE50MN20CR20NI10,P015_MC_298K,Slip,1,as named/reported,VERIFIED_WORKBOOK,"Sec.3.2-4.1 pp.3-7; Figs.4,6,7; Table 1",source-reported,High,VERIFIED
P015,10.1016/j.jallcom.2026.188919,P015_MAT_FE50MN20CR20NI10,P015_MC_298K,Dominant_Mechanism,"TWIP-dominant with dislocation multiplication, deformation bands/walls and deformation twins",as named/reported,VERIFIED_WORKBOOK,"Sec.3.2-4.1 pp.3-7; Figs.4,6,7; Table 1",source-reported,High,VERIFIED
P015,10.1016/j.jallcom.2026.188919,P015_MAT_FE50MN20CR20NI10,P015_MC_298K,Target_Status,VERIFIED_JOINT,as named/reported,VERIFIED_WORKBOOK,"Sec.3.2-4.1 pp.3-7; Figs.4,6,7; Table 1",source-reported,High,VERIFIED
P015,10.1016/j.jallcom.2026.188919,P015_MAT_FE50MN20CR20NI10,P015_MC_298K,Independent_ML_sample,True,as named/reported,VERIFIED_WORKBOOK,"Sec.3.2-4.1 pp.3-7; Figs.4,6,7; Table 1",source-reported,High,VERIFIED
P015,10.1016/j.jallcom.2026.188919,P015_MAT_FE50MN20CR20NI10,P015_MC_298K,Leakage_Group_Strict,P015_SERIES01,as named/reported,VERIFIED_WORKBOOK,"Sec.3.2-4.1 pp.3-7; Figs.4,6,7; Table 1",source-reported,High,VERIFIED
P015,10.1016/j.jallcom.2026.188919,P015_MAT_FE50MN20CR20NI10,P015_MC_298K,Leakage_Group_Material,P015_MAT_FE50MN20CR20NI10,as named/reported,VERIFIED_WORKBOOK,"Sec.3.2-4.1 pp.3-7; Figs.4,6,7; Table 1",source-reported,High,VERIFIED
P015,10.1016/j.jallcom.2026.188919,P015_MAT_FE50MN20CR20NI10,P015_MC_298K,Postfracture_Phase_State,Single FCC after tensile fracture; no secondary phase detected,as named/reported,VERIFIED_WORKBOOK,"Sec.3.2-4.1 pp.3-7; Figs.4,6,7; Table 1",source-reported,High,VERIFIED
P015,10.1016/j.jallcom.2026.188919,P015_MAT_FE50MN20CR20NI10,P015_MC_298K,Postfracture_HCP_fraction,0.0,as named/reported,VERIFIED_WORKBOOK,"Sec.3.2-4.1 pp.3-7; Figs.4,6,7; Table 1",source-reported,High,VERIFIED
P015,10.1016/j.jallcom.2026.188919,P015_MAT_FE50MN20CR20NI10,P015_MC_298K,Postfracture_HCP_fraction_Status,EXPLICIT_XRD_EBSD_NEGATIVE_HCP_AFTER_FRACTURE,as named/reported,VERIFIED_WORKBOOK,"Sec.3.2-4.1 pp.3-7; Figs.4,6,7; Table 1",source-reported,High,VERIFIED
P015,10.1016/j.jallcom.2026.188919,P015_MAT_FE50MN20CR20NI10,P015_MC_298K,Fracture_Mode,Ductile dimpled fracture,as named/reported,VERIFIED_WORKBOOK,"Sec.3.2-4.1 pp.3-7; Figs.4,6,7; Table 1",source-reported,High,VERIFIED
P015,10.1016/j.jallcom.2026.188919,P015_MAT_FE50MN20CR20NI10,P015_MC_298K,Evidence_Location,"Sec.3.2-4.1 pp.3-7; Figs.4,6,7; Table 1",as named/reported,VERIFIED_WORKBOOK,"Sec.3.2-4.1 pp.3-7; Figs.4,6,7; Table 1",source-reported,High,VERIFIED
P015,10.1016/j.jallcom.2026.188919,P015_MAT_FE50MN20CR20NI10,P015_MC_298K,Confidence,High,as named/reported,VERIFIED_WORKBOOK,"Sec.3.2-4.1 pp.3-7; Figs.4,6,7; Table 1",source-reported,High,VERIFIED
P015,10.1016/j.jallcom.2026.188919,P015_MAT_FE50MN20CR20NI10,P015_MC_298K,Notes,Strong condition-level TRIP=0: initial state is single FCC and the fractured 298 K specimen remains pure/single FCC by XRD and EBSD. TWIP is directly confirmed by EBSD Σ3 twin boundaries and TEM/SAED twin clusters.,as named/reported,VERIFIED_WORKBOOK,"Sec.3.2-4.1 pp.3-7; Figs.4,6,7; Table 1",source-reported,High,VERIFIED
P015,10.1016/j.jallcom.2026.188919,P015_MAT_FE50MN20CR20NI10,P015_MC_77K,Study_Series_ID,P015_SERIES01,as named/reported,VERIFIED_WORKBOOK,"Sec.3.2-4.3 pp.3-11; Figs.4,6,9,11-12; Table 1",source-reported,High,VERIFIED
P015,10.1016/j.jallcom.2026.188919,P015_MAT_FE50MN20CR20NI10,P015_MC_77K,Material_Parent_ID,P015_MAT_FE50MN20CR20NI10,as named/reported,VERIFIED_WORKBOOK,"Sec.3.2-4.3 pp.3-11; Figs.4,6,9,11-12; Table 1",source-reported,High,VERIFIED
P015,10.1016/j.jallcom.2026.188919,P015_MAT_FE50MN20CR20NI10,P015_MC_77K,ML_Condition_ID,P015_MC_77K,as named/reported,VERIFIED_WORKBOOK,"Sec.3.2-4.3 pp.3-11; Figs.4,6,9,11-12; Table 1",source-reported,High,VERIFIED
P015,10.1016/j.jallcom.2026.188919,P015_MAT_FE50MN20CR20NI10,P015_MC_77K,Test_T_K,77,as named/reported,VERIFIED_WORKBOOK,"Sec.3.2-4.3 pp.3-11; Figs.4,6,9,11-12; Table 1",source-reported,High,VERIFIED
P015,10.1016/j.jallcom.2026.188919,P015_MAT_FE50MN20CR20NI10,P015_MC_77K,Test_T_Raw,77 K,as named/reported,VERIFIED_WORKBOOK,"Sec.3.2-4.3 pp.3-11; Figs.4,6,9,11-12; Table 1",source-reported,High,VERIFIED
P015,10.1016/j.jallcom.2026.188919,P015_MAT_FE50MN20CR20NI10,P015_MC_77K,Strain_rate_s-1,0.001,as named/reported,VERIFIED_WORKBOOK,"Sec.3.2-4.3 pp.3-11; Figs.4,6,9,11-12; Table 1",source-reported,High,VERIFIED
P015,10.1016/j.jallcom.2026.188919,P015_MAT_FE50MN20CR20NI10,P015_MC_77K,Replicate_n,3,as named/reported,VERIFIED_WORKBOOK,"Sec.3.2-4.3 pp.3-11; Figs.4,6,9,11-12; Table 1",source-reported,High,VERIFIED
P015,10.1016/j.jallcom.2026.188919,P015_MAT_FE50MN20CR20NI10,P015_MC_77K,Initial_Phase_State,Single FCC,as named/reported,VERIFIED_WORKBOOK,"Sec.3.2-4.3 pp.3-11; Figs.4,6,9,11-12; Table 1",source-reported,High,VERIFIED
P015,10.1016/j.jallcom.2026.188919,P015_MAT_FE50MN20CR20NI10,P015_MC_77K,Initial_HCP_fraction,0,as named/reported,VERIFIED_WORKBOOK,"Sec.3.2-4.3 pp.3-11; Figs.4,6,9,11-12; Table 1",source-reported,High,VERIFIED
P015,10.1016/j.jallcom.2026.188919,P015_MAT_FE50MN20CR20NI10,P015_MC_77K,Grain_Size_um,100,as named/reported,VERIFIED_WORKBOOK,"Sec.3.2-4.3 pp.3-11; Figs.4,6,9,11-12; Table 1",source-reported,High,VERIFIED
P015,10.1016/j.jallcom.2026.188919,P015_MAT_FE50MN20CR20NI10,P015_MC_77K,Engineering_YS_MPa,608,as named/reported,VERIFIED_WORKBOOK,"Sec.3.2-4.3 pp.3-11; Figs.4,6,9,11-12; Table 1",source-reported,High,VERIFIED
P015,10.1016/j.jallcom.2026.188919,P015_MAT_FE50MN20CR20NI10,P015_MC_77K,Engineering_UTS_MPa,850,as named/reported,VERIFIED_WORKBOOK,"Sec.3.2-4.3 pp.3-11; Figs.4,6,9,11-12; Table 1",source-reported,High,VERIFIED
P015,10.1016/j.jallcom.2026.188919,P015_MAT_FE50MN20CR20NI10,P015_MC_77K,Engineering_Elongation_pct,35,as named/reported,VERIFIED_WORKBOOK,"Sec.3.2-4.3 pp.3-11; Figs.4,6,9,11-12; Table 1",source-reported,High,VERIFIED
P015,10.1016/j.jallcom.2026.188919,P015_MAT_FE50MN20CR20NI10,P015_MC_77K,True_Yield_Stress_MPa,690.33,as named/reported,VERIFIED_WORKBOOK,"Sec.3.2-4.3 pp.3-11; Figs.4,6,9,11-12; Table 1",source-reported,High,VERIFIED
P015,10.1016/j.jallcom.2026.188919,P015_MAT_FE50MN20CR20NI10,P015_MC_77K,True_UTS_MPa,1368.75,as named/reported,VERIFIED_WORKBOOK,"Sec.3.2-4.3 pp.3-11; Figs.4,6,9,11-12; Table 1",source-reported,High,VERIFIED
P015,10.1016/j.jallcom.2026.188919,P015_MAT_FE50MN20CR20NI10,P015_MC_77K,HC,0.983,as named/reported,VERIFIED_WORKBOOK,"Sec.3.2-4.3 pp.3-11; Figs.4,6,9,11-12; Table 1",source-reported,High,VERIFIED
P015,10.1016/j.jallcom.2026.188919,P015_MAT_FE50MN20CR20NI10,P015_MC_77K,True_Property_Status,DIRECT_TABLE_1_TRUE_VALUES; preserve apparent difference from engineering YS without reconciliation,as named/reported,VERIFIED_WORKBOOK,"Sec.3.2-4.3 pp.3-11; Figs.4,6,9,11-12; Table 1",source-reported,High,VERIFIED
P015,10.1016/j.jallcom.2026.188919,P015_MAT_FE50MN20CR20NI10,P015_MC_77K,TRIP,1,as named/reported,VERIFIED_WORKBOOK,"Sec.3.2-4.3 pp.3-11; Figs.4,6,9,11-12; Table 1",source-reported,High,VERIFIED
P015,10.1016/j.jallcom.2026.188919,P015_MAT_FE50MN20CR20NI10,P015_MC_77K,TWIP,1,as named/reported,VERIFIED_WORKBOOK,"Sec.3.2-4.3 pp.3-11; Figs.4,6,9,11-12; Table 1",source-reported,High,VERIFIED
P015,10.1016/j.jallcom.2026.188919,P015_MAT_FE50MN20CR20NI10,P015_MC_77K,Slip,1,as named/reported,VERIFIED_WORKBOOK,"Sec.3.2-4.3 pp.3-11; Figs.4,6,9,11-12; Table 1",source-reported,High,VERIFIED
P015,10.1016/j.jallcom.2026.188919,P015_MAT_FE50MN20CR20NI10,P015_MC_77K,Dominant_Mechanism,"Synergistic TWIP/TRIP with dislocation multiplication, deformation bands, primary/secondary twins and ε-martensite",as named/reported,VERIFIED_WORKBOOK,"Sec.3.2-4.3 pp.3-11; Figs.4,6,9,11-12; Table 1",source-reported,High,VERIFIED
P015,10.1016/j.jallcom.2026.188919,P015_MAT_FE50MN20CR20NI10,P015_MC_77K,Target_Status,VERIFIED_JOINT,as named/reported,VERIFIED_WORKBOOK,"Sec.3.2-4.3 pp.3-11; Figs.4,6,9,11-12; Table 1",source-reported,High,VERIFIED
P015,10.1016/j.jallcom.2026.188919,P015_MAT_FE50MN20CR20NI10,P015_MC_77K,Independent_ML_sample,True,as named/reported,VERIFIED_WORKBOOK,"Sec.3.2-4.3 pp.3-11; Figs.4,6,9,11-12; Table 1",source-reported,High,VERIFIED
P015,10.1016/j.jallcom.2026.188919,P015_MAT_FE50MN20CR20NI10,P015_MC_77K,Leakage_Group_Strict,P015_SERIES01,as named/reported,VERIFIED_WORKBOOK,"Sec.3.2-4.3 pp.3-11; Figs.4,6,9,11-12; Table 1",source-reported,High,VERIFIED
P015,10.1016/j.jallcom.2026.188919,P015_MAT_FE50MN20CR20NI10,P015_MC_77K,Leakage_Group_Material,P015_MAT_FE50MN20CR20NI10,as named/reported,VERIFIED_WORKBOOK,"Sec.3.2-4.3 pp.3-11; Figs.4,6,9,11-12; Table 1",source-reported,High,VERIFIED
P015,10.1016/j.jallcom.2026.188919,P015_MAT_FE50MN20CR20NI10,P015_MC_77K,Postfracture_Phase_State,FCC matrix + minor HCP ε-martensite after tensile fracture,as named/reported,VERIFIED_WORKBOOK,"Sec.3.2-4.3 pp.3-11; Figs.4,6,9,11-12; Table 1",source-reported,High,VERIFIED
P015,10.1016/j.jallcom.2026.188919,P015_MAT_FE50MN20CR20NI10,P015_MC_77K,Postfracture_HCP_fraction_Status,HCP_DIRECTLY_PRESENT_BUT_NOT_NUMERICALLY_QUANTIFIED,as named/reported,VERIFIED_WORKBOOK,"Sec.3.2-4.3 pp.3-11; Figs.4,6,9,11-12; Table 1",source-reported,High,VERIFIED
P015,10.1016/j.jallcom.2026.188919,P015_MAT_FE50MN20CR20NI10,P015_MC_77K,Fracture_Mode,Mixed ductile dimples + cleavage pattern,as named/reported,VERIFIED_WORKBOOK,"Sec.3.2-4.3 pp.3-11; Figs.4,6,9,11-12; Table 1",source-reported,High,VERIFIED
P015,10.1016/j.jallcom.2026.188919,P015_MAT_FE50MN20CR20NI10,P015_MC_77K,Evidence_Location,"Sec.3.2-4.3 pp.3-11; Figs.4,6,9,11-12; Table 1",as named/reported,VERIFIED_WORKBOOK,"Sec.3.2-4.3 pp.3-11; Figs.4,6,9,11-12; Table 1",source-reported,High,VERIFIED
P015,10.1016/j.jallcom.2026.188919,P015_MAT_FE50MN20CR20NI10,P015_MC_77K,Confidence,High,as named/reported,VERIFIED_WORKBOOK,"Sec.3.2-4.3 pp.3-11; Figs.4,6,9,11-12; Table 1",source-reported,High,VERIFIED
P015,10.1016/j.jallcom.2026.188919,P015_MAT_FE50MN20CR20NI10,P015_MC_77K,Notes,"Initial single FCC plus post-fracture HCP gives direct TRIP=1. Deformation twins, including primary/secondary nanotwins, are directly observed, so TWIP=1.",as named/reported,VERIFIED_WORKBOOK,"Sec.3.2-4.3 pp.3-11; Figs.4,6,9,11-12; Table 1",source-reported,High,VERIFIED
P015,10.1016/j.jallcom.2026.188919,P015_MAT_FE50MN20CR20NI10,P015_MC_298K,ML_Condition_ID,P015_MC_298K,as named/reported,XRD,Fig.6a; pp.4-6,source-reported,High,VERIFIED
P015,10.1016/j.jallcom.2026.188919,P015_MAT_FE50MN20CR20NI10,P015_MC_298K,Test_T_K,298,as named/reported,XRD,Fig.6a; pp.4-6,source-reported,High,VERIFIED
P015,10.1016/j.jallcom.2026.188919,P015_MAT_FE50MN20CR20NI10,P015_MC_298K,Evidence_Feature,XRD_postfracture_phase,as named/reported,XRD,Fig.6a; pp.4-6,source-reported,High,VERIFIED
P015,10.1016/j.jallcom.2026.188919,P015_MAT_FE50MN20CR20NI10,P015_MC_298K,Observed_Value,Pure FCC; no secondary phase,as named/reported,XRD,Fig.6a; pp.4-6,source-reported,High,VERIFIED
P015,10.1016/j.jallcom.2026.188919,P015_MAT_FE50MN20CR20NI10,P015_MC_298K,Evidence_Type,XRD,as named/reported,XRD,Fig.6a; pp.4-6,source-reported,High,VERIFIED
P015,10.1016/j.jallcom.2026.188919,P015_MAT_FE50MN20CR20NI10,P015_MC_298K,Mechanism_Link,TRIP negative,as named/reported,XRD,Fig.6a; pp.4-6,source-reported,High,VERIFIED
P015,10.1016/j.jallcom.2026.188919,P015_MAT_FE50MN20CR20NI10,P015_MC_298K,Quantitative_Status,DIRECT_QUALITATIVE_EXPLICIT_NEGATIVE,as named/reported,XRD,Fig.6a; pp.4-6,source-reported,High,VERIFIED
P015,10.1016/j.jallcom.2026.188919,P015_MAT_FE50MN20CR20NI10,P015_MC_298K,Evidence_Location,Fig.6a; pp.4-6,as named/reported,XRD,Fig.6a; pp.4-6,source-reported,High,VERIFIED
P015,10.1016/j.jallcom.2026.188919,P015_MAT_FE50MN20CR20NI10,P015_MC_298K,Confidence,High,as named/reported,XRD,Fig.6a; pp.4-6,source-reported,High,VERIFIED
P015,10.1016/j.jallcom.2026.188919,P015_MAT_FE50MN20CR20NI10,P015_MC_298K,Interpretation_Rule,Supports condition-level TRIP=0 because initial and final experimental phase states are both single FCC.,as named/reported,XRD,Fig.6a; pp.4-6,source-reported,High,VERIFIED
P015,10.1016/j.jallcom.2026.188919,P015_MAT_FE50MN20CR20NI10,P015_MC_298K,ML_Condition_ID,P015_MC_298K,as named/reported,EBSD phase map,Fig.6b2; pp.5-6,source-reported,High,VERIFIED
P015,10.1016/j.jallcom.2026.188919,P015_MAT_FE50MN20CR20NI10,P015_MC_298K,Test_T_K,298,as named/reported,EBSD phase map,Fig.6b2; pp.5-6,source-reported,High,VERIFIED
P015,10.1016/j.jallcom.2026.188919,P015_MAT_FE50MN20CR20NI10,P015_MC_298K,Evidence_Feature,EBSD_postfracture_phase,as named/reported,EBSD phase map,Fig.6b2; pp.5-6,source-reported,High,VERIFIED
P015,10.1016/j.jallcom.2026.188919,P015_MAT_FE50MN20CR20NI10,P015_MC_298K,Observed_Value,Stable single-phase FCC despite abundant deformation bands,as named/reported,EBSD phase map,Fig.6b2; pp.5-6,source-reported,High,VERIFIED
P015,10.1016/j.jallcom.2026.188919,P015_MAT_FE50MN20CR20NI10,P015_MC_298K,Evidence_Type,EBSD phase map,as named/reported,EBSD phase map,Fig.6b2; pp.5-6,source-reported,High,VERIFIED
P015,10.1016/j.jallcom.2026.188919,P015_MAT_FE50MN20CR20NI10,P015_MC_298K,Mechanism_Link,TRIP negative,as named/reported,EBSD phase map,Fig.6b2; pp.5-6,source-reported,High,VERIFIED
P015,10.1016/j.jallcom.2026.188919,P015_MAT_FE50MN20CR20NI10,P015_MC_298K,Quantitative_Status,DIRECT_QUALITATIVE_EXPLICIT_NEGATIVE,as named/reported,EBSD phase map,Fig.6b2; pp.5-6,source-reported,High,VERIFIED
P015,10.1016/j.jallcom.2026.188919,P015_MAT_FE50MN20CR20NI10,P015_MC_298K,Evidence_Location,Fig.6b2; pp.5-6,as named/reported,EBSD phase map,Fig.6b2; pp.5-6,source-reported,High,VERIFIED
P015,10.1016/j.jallcom.2026.188919,P015_MAT_FE50MN20CR20NI10,P015_MC_298K,Confidence,High,as named/reported,EBSD phase map,Fig.6b2; pp.5-6,source-reported,High,VERIFIED
P015,10.1016/j.jallcom.2026.188919,P015_MAT_FE50MN20CR20NI10,P015_MC_298K,Interpretation_Rule,Independent corroboration of no FCC→HCP transformation at 298 K.,as named/reported,EBSD phase map,Fig.6b2; pp.5-6,source-reported,High,VERIFIED
P015,10.1016/j.jallcom.2026.188919,P015_MAT_FE50MN20CR20NI10,P015_MC_298K,ML_Condition_ID,P015_MC_298K,as named/reported,EBSD + TEM/SAED,"Figs.6b3,7d; pp.6-7",source-reported,High,VERIFIED
P015,10.1016/j.jallcom.2026.188919,P015_MAT_FE50MN20CR20NI10,P015_MC_298K,Test_T_K,298,as named/reported,EBSD + TEM/SAED,"Figs.6b3,7d; pp.6-7",source-reported,High,VERIFIED
P015,10.1016/j.jallcom.2026.188919,P015_MAT_FE50MN20CR20NI10,P015_MC_298K,Evidence_Feature,Deformation_twins,as named/reported,EBSD + TEM/SAED,"Figs.6b3,7d; pp.6-7",source-reported,High,VERIFIED
P015,10.1016/j.jallcom.2026.188919,P015_MAT_FE50MN20CR20NI10,P015_MC_298K,Observed_Value,Σ3 twin system activated; fine twin clusters confirmed by TEM/SAED,as named/reported,EBSD + TEM/SAED,"Figs.6b3,7d; pp.6-7",source-reported,High,VERIFIED
P015,10.1016/j.jallcom.2026.188919,P015_MAT_FE50MN20CR20NI10,P015_MC_298K,Evidence_Type,EBSD + TEM/SAED,as named/reported,EBSD + TEM/SAED,"Figs.6b3,7d; pp.6-7",source-reported,High,VERIFIED
P015,10.1016/j.jallcom.2026.188919,P015_MAT_FE50MN20CR20NI10,P015_MC_298K,Mechanism_Link,TWIP positive,as named/reported,EBSD + TEM/SAED,"Figs.6b3,7d; pp.6-7",source-reported,High,VERIFIED
P015,10.1016/j.jallcom.2026.188919,P015_MAT_FE50MN20CR20NI10,P015_MC_298K,Quantitative_Status,DIRECT,as named/reported,EBSD + TEM/SAED,"Figs.6b3,7d; pp.6-7",source-reported,High,VERIFIED
P015,10.1016/j.jallcom.2026.188919,P015_MAT_FE50MN20CR20NI10,P015_MC_298K,Evidence_Location,"Figs.6b3,7d; pp.6-7",as named/reported,EBSD + TEM/SAED,"Figs.6b3,7d; pp.6-7",source-reported,High,VERIFIED
P015,10.1016/j.jallcom.2026.188919,P015_MAT_FE50MN20CR20NI10,P015_MC_298K,Confidence,High,as named/reported,EBSD + TEM/SAED,"Figs.6b3,7d; pp.6-7",source-reported,High,VERIFIED
P015,10.1016/j.jallcom.2026.188919,P015_MAT_FE50MN20CR20NI10,P015_MC_298K,Interpretation_Rule,Direct tensile TWIP evidence.,as named/reported,EBSD + TEM/SAED,"Figs.6b3,7d; pp.6-7",source-reported,High,VERIFIED
P015,10.1016/j.jallcom.2026.188919,P015_MAT_FE50MN20CR20NI10,P015_MC_298K,ML_Condition_ID,P015_MC_298K,as named/reported,TEM,Fig.7a-c; p.7,source-reported,High,VERIFIED
P015,10.1016/j.jallcom.2026.188919,P015_MAT_FE50MN20CR20NI10,P015_MC_298K,Test_T_K,298,as named/reported,TEM,Fig.7a-c; p.7,source-reported,High,VERIFIED
P015,10.1016/j.jallcom.2026.188919,P015_MAT_FE50MN20CR20NI10,P015_MC_298K,Evidence_Feature,Dislocation_structures,as named/reported,TEM,Fig.7a-c; p.7,source-reported,High,VERIFIED
P015,10.1016/j.jallcom.2026.188919,P015_MAT_FE50MN20CR20NI10,P015_MC_298K,Observed_Value,"GB pile-ups, deformation bands, dislocation walls",as named/reported,TEM,Fig.7a-c; p.7,source-reported,High,VERIFIED
P015,10.1016/j.jallcom.2026.188919,P015_MAT_FE50MN20CR20NI10,P015_MC_298K,Evidence_Type,TEM,as named/reported,TEM,Fig.7a-c; p.7,source-reported,High,VERIFIED
P015,10.1016/j.jallcom.2026.188919,P015_MAT_FE50MN20CR20NI10,P015_MC_298K,Mechanism_Link,Slip positive,as named/reported,TEM,Fig.7a-c; p.7,source-reported,High,VERIFIED
P015,10.1016/j.jallcom.2026.188919,P015_MAT_FE50MN20CR20NI10,P015_MC_298K,Quantitative_Status,DIRECT,as named/reported,TEM,Fig.7a-c; p.7,source-reported,High,VERIFIED
P015,10.1016/j.jallcom.2026.188919,P015_MAT_FE50MN20CR20NI10,P015_MC_298K,Evidence_Location,Fig.7a-c; p.7,as named/reported,TEM,Fig.7a-c; p.7,source-reported,High,VERIFIED
P015,10.1016/j.jallcom.2026.188919,P015_MAT_FE50MN20CR20NI10,P015_MC_298K,Confidence,High,as named/reported,TEM,Fig.7a-c; p.7,source-reported,High,VERIFIED
P015,10.1016/j.jallcom.2026.188919,P015_MAT_FE50MN20CR20NI10,P015_MC_298K,Interpretation_Rule,Direct dislocation-slip/work-hardening evidence.,as named/reported,TEM,Fig.7a-c; p.7,source-reported,High,VERIFIED
P015,10.1016/j.jallcom.2026.188919,P015_MAT_FE50MN20CR20NI10,P015_MC_77K,ML_Condition_ID,P015_MC_77K,as named/reported,XRD,Fig.6a; pp.4-6,source-reported,High,VERIFIED
P015,10.1016/j.jallcom.2026.188919,P015_MAT_FE50MN20CR20NI10,P015_MC_77K,Test_T_K,77,as named/reported,XRD,Fig.6a; pp.4-6,source-reported,High,VERIFIED
P015,10.1016/j.jallcom.2026.188919,P015_MAT_FE50MN20CR20NI10,P015_MC_77K,Evidence_Feature,XRD_postfracture_phase,as named/reported,XRD,Fig.6a; pp.4-6,source-reported,High,VERIFIED
P015,10.1016/j.jallcom.2026.188919,P015_MAT_FE50MN20CR20NI10,P015_MC_77K,Observed_Value,Weak HCP peaks appear,as named/reported,XRD,Fig.6a; pp.4-6,source-reported,High,VERIFIED
P015,10.1016/j.jallcom.2026.188919,P015_MAT_FE50MN20CR20NI10,P015_MC_77K,Evidence_Type,XRD,as named/reported,XRD,Fig.6a; pp.4-6,source-reported,High,VERIFIED
P015,10.1016/j.jallcom.2026.188919,P015_MAT_FE50MN20CR20NI10,P015_MC_77K,Mechanism_Link,TRIP positive,as named/reported,XRD,Fig.6a; pp.4-6,source-reported,High,VERIFIED
P015,10.1016/j.jallcom.2026.188919,P015_MAT_FE50MN20CR20NI10,P015_MC_77K,Quantitative_Status,DIRECT,as named/reported,XRD,Fig.6a; pp.4-6,source-reported,High,VERIFIED
P015,10.1016/j.jallcom.2026.188919,P015_MAT_FE50MN20CR20NI10,P015_MC_77K,Evidence_Location,Fig.6a; pp.4-6,as named/reported,XRD,Fig.6a; pp.4-6,source-reported,High,VERIFIED
P015,10.1016/j.jallcom.2026.188919,P015_MAT_FE50MN20CR20NI10,P015_MC_77K,Confidence,High,as named/reported,XRD,Fig.6a; pp.4-6,source-reported,High,VERIFIED
P015,10.1016/j.jallcom.2026.188919,P015_MAT_FE50MN20CR20NI10,P015_MC_77K,Interpretation_Rule,"Initial state was single FCC, so post-fracture HCP is deformation-induced.",as named/reported,XRD,Fig.6a; pp.4-6,source-reported,High,VERIFIED
P015,10.1016/j.jallcom.2026.188919,P015_MAT_FE50MN20CR20NI10,P015_MC_77K,ML_Condition_ID,P015_MC_77K,as named/reported,EBSD phase map,Fig.6c2; pp.5-6,source-reported,High,VERIFIED
P015,10.1016/j.jallcom.2026.188919,P015_MAT_FE50MN20CR20NI10,P015_MC_77K,Test_T_K,77,as named/reported,EBSD phase map,Fig.6c2; pp.5-6,source-reported,High,VERIFIED
P015,10.1016/j.jallcom.2026.188919,P015_MAT_FE50MN20CR20NI10,P015_MC_77K,Evidence_Feature,EBSD_postfracture_phase,as named/reported,EBSD phase map,Fig.6c2; pp.5-6,source-reported,High,VERIFIED
P015,10.1016/j.jallcom.2026.188919,P015_MAT_FE50MN20CR20NI10,P015_MC_77K,Observed_Value,Minor fine HCP grains in FCC matrix,as named/reported,EBSD phase map,Fig.6c2; pp.5-6,source-reported,High,VERIFIED
P015,10.1016/j.jallcom.2026.188919,P015_MAT_FE50MN20CR20NI10,P015_MC_77K,Evidence_Type,EBSD phase map,as named/reported,EBSD phase map,Fig.6c2; pp.5-6,source-reported,High,VERIFIED
P015,10.1016/j.jallcom.2026.188919,P015_MAT_FE50MN20CR20NI10,P015_MC_77K,Mechanism_Link,TRIP positive,as named/reported,EBSD phase map,Fig.6c2; pp.5-6,source-reported,High,VERIFIED
P015,10.1016/j.jallcom.2026.188919,P015_MAT_FE50MN20CR20NI10,P015_MC_77K,Quantitative_Status,DIRECT_QUALITATIVE_NO_EXACT_FRACTION,as named/reported,EBSD phase map,Fig.6c2; pp.5-6,source-reported,High,VERIFIED
P015,10.1016/j.jallcom.2026.188919,P015_MAT_FE50MN20CR20NI10,P015_MC_77K,Evidence_Location,Fig.6c2; pp.5-6,as named/reported,EBSD phase map,Fig.6c2; pp.5-6,source-reported,High,VERIFIED
P015,10.1016/j.jallcom.2026.188919,P015_MAT_FE50MN20CR20NI10,P015_MC_77K,Confidence,High,as named/reported,EBSD phase map,Fig.6c2; pp.5-6,source-reported,High,VERIFIED
P015,10.1016/j.jallcom.2026.188919,P015_MAT_FE50MN20CR20NI10,P015_MC_77K,Interpretation_Rule,Do not digitize HCP fraction from the phase map.,as named/reported,EBSD phase map,Fig.6c2; pp.5-6,source-reported,High,VERIFIED
P015,10.1016/j.jallcom.2026.188919,P015_MAT_FE50MN20CR20NI10,P015_MC_77K,ML_Condition_ID,P015_MC_77K,as named/reported,TEM/SAED,Fig.9a-c; pp.7-9,source-reported,High,VERIFIED
P015,10.1016/j.jallcom.2026.188919,P015_MAT_FE50MN20CR20NI10,P015_MC_77K,Test_T_K,77,as named/reported,TEM/SAED,Fig.9a-c; pp.7-9,source-reported,High,VERIFIED
P015,10.1016/j.jallcom.2026.188919,P015_MAT_FE50MN20CR20NI10,P015_MC_77K,Evidence_Feature,Deformation_twins,as named/reported,TEM/SAED,Fig.9a-c; pp.7-9,source-reported,High,VERIFIED
P015,10.1016/j.jallcom.2026.188919,P015_MAT_FE50MN20CR20NI10,P015_MC_77K,Observed_Value,Nanotwins + primary/secondary intersecting twins,as named/reported,TEM/SAED,Fig.9a-c; pp.7-9,source-reported,High,VERIFIED
P015,10.1016/j.jallcom.2026.188919,P015_MAT_FE50MN20CR20NI10,P015_MC_77K,Evidence_Type,TEM/SAED,as named/reported,TEM/SAED,Fig.9a-c; pp.7-9,source-reported,High,VERIFIED
P015,10.1016/j.jallcom.2026.188919,P015_MAT_FE50MN20CR20NI10,P015_MC_77K,Mechanism_Link,TWIP positive,as named/reported,TEM/SAED,Fig.9a-c; pp.7-9,source-reported,High,VERIFIED
P015,10.1016/j.jallcom.2026.188919,P015_MAT_FE50MN20CR20NI10,P015_MC_77K,Quantitative_Status,DIRECT,as named/reported,TEM/SAED,Fig.9a-c; pp.7-9,source-reported,High,VERIFIED
P015,10.1016/j.jallcom.2026.188919,P015_MAT_FE50MN20CR20NI10,P015_MC_77K,Evidence_Location,Fig.9a-c; pp.7-9,as named/reported,TEM/SAED,Fig.9a-c; pp.7-9,source-reported,High,VERIFIED
P015,10.1016/j.jallcom.2026.188919,P015_MAT_FE50MN20CR20NI10,P015_MC_77K,Confidence,High,as named/reported,TEM/SAED,Fig.9a-c; pp.7-9,source-reported,High,VERIFIED
P015,10.1016/j.jallcom.2026.188919,P015_MAT_FE50MN20CR20NI10,P015_MC_77K,Interpretation_Rule,Direct TWIP evidence at 77 K.,as named/reported,TEM/SAED,Fig.9a-c; pp.7-9,source-reported,High,VERIFIED
P015,10.1016/j.jallcom.2026.188919,P015_MAT_FE50MN20CR20NI10,P015_MC_77K,ML_Condition_ID,P015_MC_77K,as named/reported,TEM/HR-TEM/SAED/IFFT,Fig.9d-g; pp.8-9,source-reported,High,VERIFIED
P015,10.1016/j.jallcom.2026.188919,P015_MAT_FE50MN20CR20NI10,P015_MC_77K,Test_T_K,77,as named/reported,TEM/HR-TEM/SAED/IFFT,Fig.9d-g; pp.8-9,source-reported,High,VERIFIED
P015,10.1016/j.jallcom.2026.188919,P015_MAT_FE50MN20CR20NI10,P015_MC_77K,Evidence_Feature,Epsilon_martensite,as named/reported,TEM/HR-TEM/SAED/IFFT,Fig.9d-g; pp.8-9,source-reported,High,VERIFIED
P015,10.1016/j.jallcom.2026.188919,P015_MAT_FE50MN20CR20NI10,P015_MC_77K,Observed_Value,Lath ε-martensite interacting with twins and dense dislocations,as named/reported,TEM/HR-TEM/SAED/IFFT,Fig.9d-g; pp.8-9,source-reported,High,VERIFIED
P015,10.1016/j.jallcom.2026.188919,P015_MAT_FE50MN20CR20NI10,P015_MC_77K,Evidence_Type,TEM/HR-TEM/SAED/IFFT,as named/reported,TEM/HR-TEM/SAED/IFFT,Fig.9d-g; pp.8-9,source-reported,High,VERIFIED
P015,10.1016/j.jallcom.2026.188919,P015_MAT_FE50MN20CR20NI10,P015_MC_77K,Mechanism_Link,TRIP positive,as named/reported,TEM/HR-TEM/SAED/IFFT,Fig.9d-g; pp.8-9,source-reported,High,VERIFIED
P015,10.1016/j.jallcom.2026.188919,P015_MAT_FE50MN20CR20NI10,P015_MC_77K,Quantitative_Status,DIRECT,as named/reported,TEM/HR-TEM/SAED/IFFT,Fig.9d-g; pp.8-9,source-reported,High,VERIFIED
P015,10.1016/j.jallcom.2026.188919,P015_MAT_FE50MN20CR20NI10,P015_MC_77K,Evidence_Location,Fig.9d-g; pp.8-9,as named/reported,TEM/HR-TEM/SAED/IFFT,Fig.9d-g; pp.8-9,source-reported,High,VERIFIED
P015,10.1016/j.jallcom.2026.188919,P015_MAT_FE50MN20CR20NI10,P015_MC_77K,Confidence,High,as named/reported,TEM/HR-TEM/SAED/IFFT,Fig.9d-g; pp.8-9,source-reported,High,VERIFIED
P015,10.1016/j.jallcom.2026.188919,P015_MAT_FE50MN20CR20NI10,P015_MC_77K,Interpretation_Rule,Direct nanoscale confirmation of ε-HCP martensite.,as named/reported,TEM/HR-TEM/SAED/IFFT,Fig.9d-g; pp.8-9,source-reported,High,VERIFIED
P015,10.1016/j.jallcom.2026.188919,P015_MAT_FE50MN20CR20NI10,P015_MC_77K,ML_Condition_ID,P015_MC_77K,as named/reported,EBSD KAM,Fig.6b4-c4; p.6,source-reported,High,VERIFIED
P015,10.1016/j.jallcom.2026.188919,P015_MAT_FE50MN20CR20NI10,P015_MC_77K,Test_T_K,77,as named/reported,EBSD KAM,Fig.6b4-c4; p.6,source-reported,High,VERIFIED
P015,10.1016/j.jallcom.2026.188919,P015_MAT_FE50MN20CR20NI10,P015_MC_77K,Evidence_Feature,Local_strain_KAM,as named/reported,EBSD KAM,Fig.6b4-c4; p.6,source-reported,High,VERIFIED
P015,10.1016/j.jallcom.2026.188919,P015_MAT_FE50MN20CR20NI10,P015_MC_77K,Observed_Value,Higher KAM than 298 K,as named/reported,EBSD KAM,Fig.6b4-c4; p.6,source-reported,High,VERIFIED
P015,10.1016/j.jallcom.2026.188919,P015_MAT_FE50MN20CR20NI10,P015_MC_77K,Evidence_Type,EBSD KAM,as named/reported,EBSD KAM,Fig.6b4-c4; p.6,source-reported,High,VERIFIED
P015,10.1016/j.jallcom.2026.188919,P015_MAT_FE50MN20CR20NI10,P015_MC_77K,Mechanism_Link,Higher local strain/dislocation accumulation,as named/reported,EBSD KAM,Fig.6b4-c4; p.6,source-reported,High,VERIFIED
P015,10.1016/j.jallcom.2026.188919,P015_MAT_FE50MN20CR20NI10,P015_MC_77K,Quantitative_Status,QUALITATIVE_COMPARATIVE,as named/reported,EBSD KAM,Fig.6b4-c4; p.6,source-reported,High,VERIFIED
P015,10.1016/j.jallcom.2026.188919,P015_MAT_FE50MN20CR20NI10,P015_MC_77K,Evidence_Location,Fig.6b4-c4; p.6,as named/reported,EBSD KAM,Fig.6b4-c4; p.6,source-reported,High,VERIFIED
P015,10.1016/j.jallcom.2026.188919,P015_MAT_FE50MN20CR20NI10,P015_MC_77K,Confidence,High,as named/reported,EBSD KAM,Fig.6b4-c4; p.6,source-reported,High,VERIFIED
