Repository: abolghasemkazemi/ATI_ML_Project

# ATI ML Project

Machine Learning research project for ATI.

File: reports/tables/p021_recovery_v15_provenance.csv (part 3 of 11)
Paper_ID,DOI,Study_Series_ID,Material_Parent_ID,ML_Condition_ID,Observation_ID,Record_ID,Feature_Name,Recovered_Value,Units,Evidence_Type,Evidence_Location,Method,Confidence,Recovery_Status,Data_Origin,Source_URL,Predictor_Eligibility,Provenance_Layer
P021,10.1016/j.jallcom.2021.162765,P021_SERIES01,P021_MAT_FE50MN17p5CR12p5CO10NI5SI5,P021_MC_A900_25M_RT_G19,P021_OBS_A900_25M_RT_G19,P021_OBS_A900_25M_RT_G19,Mn_at%,17.5,at.%,DIRECT_NOMINAL_TEXT_OR_VERIFIED_NA,"Abstract, Methods, and Fig.1",Nominal alloy design; EDS/BSE qualitative homogeneity review,High_for_NA_decision,VERIFIED,EXPERIMENTAL,https://doi.org/10.1016/j.jallcom.2021.162765,AUDIT_SCOPE_DEPENDENT,MASTER_FIELD_MAPPING
P021,10.1016/j.jallcom.2021.162765,P021_SERIES01,P021_MAT_FE50MN17p5CR12p5CO10NI5SI5,P021_MC_A900_25M_RT_G19,P021_OBS_A900_25M_RT_G19,P021_OBS_A900_25M_RT_G19,Co_at%,10.0,at.%,DIRECT_NOMINAL_TEXT_OR_VERIFIED_NA,"Abstract, Methods, and Fig.1",Nominal alloy design; EDS/BSE qualitative homogeneity review,High_for_NA_decision,VERIFIED,EXPERIMENTAL,https://doi.org/10.1016/j.jallcom.2021.162765,AUDIT_SCOPE_DEPENDENT,MASTER_FIELD_MAPPING
P021,10.1016/j.jallcom.2021.162765,P021_SERIES01,P021_MAT_FE50MN17p5CR12p5CO10NI5SI5,P021_MC_A900_25M_RT_G19,P021_OBS_A900_25M_RT_G19,P021_OBS_A900_25M_RT_G19,Cr_at%,12.5,at.%,DIRECT_NOMINAL_TEXT_OR_VERIFIED_NA,"Abstract, Methods, and Fig.1",Nominal alloy design; EDS/BSE qualitative homogeneity review,High_for_NA_decision,VERIFIED,EXPERIMENTAL,https://doi.org/10.1016/j.jallcom.2021.162765,AUDIT_SCOPE_DEPENDENT,MASTER_FIELD_MAPPING
P021,10.1016/j.jallcom.2021.162765,P021_SERIES01,P021_MAT_FE50MN17p5CR12p5CO10NI5SI5,P021_MC_A900_25M_RT_G19,P021_OBS_A900_25M_RT_G19,P021_OBS_A900_25M_RT_G19,Ni_at%,5.0,at.%,DIRECT_NOMINAL_TEXT_OR_VERIFIED_NA,"Abstract, Methods, and Fig.1",Nominal alloy design; EDS/BSE qualitative homogeneity review,High_for_NA_decision,VERIFIED,EXPERIMENTAL,https://doi.org/10.1016/j.jallcom.2021.162765,AUDIT_SCOPE_DEPENDENT,MASTER_FIELD_MAPPING
P021,10.1016/j.jallcom.2021.162765,P021_SERIES01,P021_MAT_FE50MN17p5CR12p5CO10NI5SI5,P021_MC_A900_25M_RT_G19,P021_OBS_A900_25M_RT_G19,P021_OBS_A900_25M_RT_G19,Si_at%,5.0,at.%,DIRECT_NOMINAL_TEXT_OR_VERIFIED_NA,"Abstract, Methods, and Fig.1",Nominal alloy design; EDS/BSE qualitative homogeneity review,High_for_NA_decision,VERIFIED,EXPERIMENTAL,https://doi.org/10.1016/j.jallcom.2021.162765,AUDIT_SCOPE_DEPENDENT,MASTER_FIELD_MAPPING
P021,10.1016/j.jallcom.2021.162765,P021_SERIES01,P021_MAT_FE50MN17p5CR12p5CO10NI5SI5,P021_MC_A900_25M_RT_G19,P021_OBS_A900_25M_RT_G19,P021_OBS_A900_25M_RT_G19,Processing_route,Vacuum arc melted under Ar from >99.9% raw materials; flipped/remelted at least five times; approximately 150 g alloy remolded to 65 x 40 x 10 mm; homogenized 1150 C/24 h; hot rolled at 1100 C to 3 mm; cold rolled 30%; final anneal 900 C/25 min; water quenched,as reported,DIRECT_METHOD_OR_SCHEMA_UNIT_REPRESENTATION,"Methods pp.2-3 and Figs.2,4",Source methods; Celsius-to-Kelvin schema representation only,High_for_NA_decision,VERIFIED,EXPERIMENTAL,https://doi.org/10.1016/j.jallcom.2021.162765,AUDIT_SCOPE_DEPENDENT,MASTER_FIELD_MAPPING
P021,10.1016/j.jallcom.2021.162765,P021_SERIES01,P021_MAT_FE50MN17p5CR12p5CO10NI5SI5,P021_MC_A900_25M_RT_G19,P021_OBS_A900_25M_RT_G19,P021_OBS_A900_25M_RT_G19,Cast_method,Vacuum arc melting under Ar; flipped/remelted at least five times; remolded rectangular ingot,as reported,DIRECT_METHOD_OR_SCHEMA_UNIT_REPRESENTATION,"Methods pp.2-3 and Figs.2,4",Source methods; Celsius-to-Kelvin schema representation only,High_for_NA_decision,VERIFIED,EXPERIMENTAL,https://doi.org/10.1016/j.jallcom.2021.162765,AUDIT_SCOPE_DEPENDENT,MASTER_FIELD_MAPPING
P021,10.1016/j.jallcom.2021.162765,P021_SERIES01,P021_MAT_FE50MN17p5CR12p5CO10NI5SI5,P021_MC_A900_25M_RT_G19,P021_OBS_A900_25M_RT_G19,P021_OBS_A900_25M_RT_G19,Homogenization_T_K,1423.15,K,DIRECT_METHOD_OR_SCHEMA_UNIT_REPRESENTATION,"Methods pp.2-3 and Figs.2,4",Source methods; Celsius-to-Kelvin schema representation only,High_for_NA_decision,VERIFIED,EXPERIMENTAL,https://doi.org/10.1016/j.jallcom.2021.162765,AUDIT_SCOPE_DEPENDENT,MASTER_FIELD_MAPPING
P021,10.1016/j.jallcom.2021.162765,P021_SERIES01,P021_MAT_FE50MN17p5CR12p5CO10NI5SI5,P021_MC_A900_25M_RT_G19,P021_OBS_A900_25M_RT_G19,P021_OBS_A900_25M_RT_G19,Homogenization_time_h,24.0,h,DIRECT_METHOD_OR_SCHEMA_UNIT_REPRESENTATION,"Methods pp.2-3 and Figs.2,4",Source methods; Celsius-to-Kelvin schema representation only,High_for_NA_decision,VERIFIED,EXPERIMENTAL,https://doi.org/10.1016/j.jallcom.2021.162765,AUDIT_SCOPE_DEPENDENT,MASTER_FIELD_MAPPING
P021,10.1016/j.jallcom.2021.162765,P021_SERIES01,P021_MAT_FE50MN17p5CR12p5CO10NI5SI5,P021_MC_A900_25M_RT_G19,P021_OBS_A900_25M_RT_G19,P021_OBS_A900_25M_RT_G19,Hot_rolling_T_K,1373.15,K,DIRECT_METHOD_OR_SCHEMA_UNIT_REPRESENTATION,"Methods pp.2-3 and Figs.2,4",Source methods; Celsius-to-Kelvin schema representation only,High_for_NA_decision,VERIFIED,EXPERIMENTAL,https://doi.org/10.1016/j.jallcom.2021.162765,AUDIT_SCOPE_DEPENDENT,MASTER_FIELD_MAPPING
P021,10.1016/j.jallcom.2021.162765,P021_SERIES01,P021_MAT_FE50MN17p5CR12p5CO10NI5SI5,P021_MC_A900_25M_RT_G19,P021_OBS_A900_25M_RT_G19,P021_OBS_A900_25M_RT_G19,Cold_rolling_reduction_pct,30.0,%,DIRECT_METHOD_OR_SCHEMA_UNIT_REPRESENTATION,"Methods pp.2-3 and Figs.2,4",Source methods; Celsius-to-Kelvin schema representation only,High_for_NA_decision,VERIFIED,EXPERIMENTAL,https://doi.org/10.1016/j.jallcom.2021.162765,AUDIT_SCOPE_DEPENDENT,MASTER_FIELD_MAPPING
P021,10.1016/j.jallcom.2021.162765,P021_SERIES01,P021_MAT_FE50MN17p5CR12p5CO10NI5SI5,P021_MC_A900_25M_RT_G19,P021_OBS_A900_25M_RT_G19,P021_OBS_A900_25M_RT_G19,Annealing_T_K,1173.15,K,DIRECT_METHOD_OR_SCHEMA_UNIT_REPRESENTATION,"Methods pp.2-3 and Figs.2,4",Source methods; Celsius-to-Kelvin schema representation only,High_for_NA_decision,VERIFIED,EXPERIMENTAL,https://doi.org/10.1016/j.jallcom.2021.162765,AUDIT_SCOPE_DEPENDENT,MASTER_FIELD_MAPPING
P021,10.1016/j.jallcom.2021.162765,P021_SERIES01,P021_MAT_FE50MN17p5CR12p5CO10NI5SI5,P021_MC_A900_25M_RT_G19,P021_OBS_A900_25M_RT_G19,P021_OBS_A900_25M_RT_G19,Annealing_time_min,25.0,min,DIRECT_METHOD_OR_SCHEMA_UNIT_REPRESENTATION,"Methods pp.2-3 and Figs.2,4",Source methods; Celsius-to-Kelvin schema representation only,High_for_NA_decision,VERIFIED,EXPERIMENTAL,https://doi.org/10.1016/j.jallcom.2021.162765,AUDIT_SCOPE_DEPENDENT,MASTER_FIELD_MAPPING
P021,10.1016/j.jallcom.2021.162765,P021_SERIES01,P021_MAT_FE50MN17p5CR12p5CO10NI5SI5,P021_MC_A900_25M_RT_G19,P021_OBS_A900_25M_RT_G19,P021_OBS_A900_25M_RT_G19,Cooling_route,Water quench,as reported,DIRECT_METHOD_OR_SCHEMA_UNIT_REPRESENTATION,"Methods pp.2-3 and Figs.2,4",Source methods; Celsius-to-Kelvin schema representation only,High_for_NA_decision,VERIFIED,EXPERIMENTAL,https://doi.org/10.1016/j.jallcom.2021.162765,AUDIT_SCOPE_DEPENDENT,MASTER_FIELD_MAPPING
P021,10.1016/j.jallcom.2021.162765,P021_SERIES01,P021_MAT_FE50MN17p5CR12p5CO10NI5SI5,P021_MC_A900_25M_RT_G19,P021_OBS_A900_25M_RT_G19,P021_OBS_A900_25M_RT_G19,Test_T_K,298.0,K,DIRECT_METHOD_OR_SCHEMA_UNIT_REPRESENTATION,"Methods pp.2-3 and Figs.2,4",Source methods; Celsius-to-Kelvin schema representation only,High_for_NA_decision,VERIFIED,EXPERIMENTAL,https://doi.org/10.1016/j.jallcom.2021.162765,AUDIT_SCOPE_DEPENDENT,MASTER_FIELD_MAPPING
P021,10.1016/j.jallcom.2021.162765,P021_SERIES01,P021_MAT_FE50MN17p5CR12p5CO10NI5SI5,P021_MC_A900_25M_RT_G19,P021_OBS_A900_25M_RT_G19,P021_OBS_A900_25M_RT_G19,Strain_rate_s-1,0.001,s^-1,DIRECT_METHOD_OR_SCHEMA_UNIT_REPRESENTATION,"Methods pp.2-3 and Figs.2,4",Source methods; Celsius-to-Kelvin schema representation only,High_for_NA_decision,VERIFIED,EXPERIMENTAL,https://doi.org/10.1016/j.jallcom.2021.162765,AUDIT_SCOPE_DEPENDENT,MASTER_FIELD_MAPPING
P021,10.1016/j.jallcom.2021.162765,P021_SERIES01,P021_MAT_FE50MN17p5CR12p5CO10NI5SI5,P021_MC_A900_25M_RT_G19,P021_OBS_A900_25M_RT_G19,P021_OBS_A900_25M_RT_G19,Grain_size_um,19.5,um,DIRECT_PRETEST_MICROSTRUCTURE,"Results pp.3,6 and Figs.2,3,7","BSE, EBSD, XRD, and pre-test TEM interpretation",High_for_NA_decision,VERIFIED,EXPERIMENTAL,https://doi.org/10.1016/j.jallcom.2021.162765,AUDIT_SCOPE_DEPENDENT,MASTER_FIELD_MAPPING
P021,10.1016/j.jallcom.2021.162765,P021_SERIES01,P021_MAT_FE50MN17p5CR12p5CO10NI5SI5,P021_MC_A900_25M_RT_G19,P021_OBS_A900_25M_RT_G19,P021_OBS_A900_25M_RT_G19,Initial_FCC_fraction,UNRESOLVED_NA,fraction,DIRECT_PRETEST_MICROSTRUCTURE,"Results pp.3,6 and Figs.2,3,7","BSE, EBSD, XRD, and pre-test TEM interpretation",High_for_NA_decision,VERIFIED_NA_EXACT_NUMERIC_FCC_FRACTION_NOT_REPORTED,EXPERIMENTAL,https://doi.org/10.1016/j.jallcom.2021.162765,AUDIT_SCOPE_DEPENDENT,MASTER_FIELD_MAPPING
P021,10.1016/j.jallcom.2021.162765,P021_SERIES01,P021_MAT_FE50MN17p5CR12p5CO10NI5SI5,P021_MC_A900_25M_RT_G19,P021_OBS_A900_25M_RT_G19,P021_OBS_A900_25M_RT_G19,Initial_HCP_fraction,0.0,fraction,DIRECT_PRETEST_MICROSTRUCTURE,"Results pp.3,6 and Figs.2,3,7","BSE, EBSD, XRD, and pre-test TEM interpretation",High_for_NA_decision,VERIFIED,EXPERIMENTAL,https://doi.org/10.1016/j.jallcom.2021.162765,AUDIT_SCOPE_DEPENDENT,MASTER_FIELD_MAPPING
P021,10.1016/j.jallcom.2021.162765,P021_SERIES01,P021_MAT_FE50MN17p5CR12p5CO10NI5SI5,P021_MC_A900_25M_RT_G19,P021_OBS_A900_25M_RT_G19,P021_OBS_A900_25M_RT_G19,Initial_twin_boundary_status,Abundant annealing twins,as reported,DIRECT_PRETEST_MICROSTRUCTURE,"Results pp.3,6 and Figs.2,3,7","BSE, EBSD, XRD, and pre-test TEM interpretation",High_for_NA_decision,VERIFIED,EXPERIMENTAL,https://doi.org/10.1016/j.jallcom.2021.162765,AUDIT_SCOPE_DEPENDENT,MASTER_FIELD_MAPPING
P021,10.1016/j.jallcom.2021.162765,P021_SERIES01,P021_MAT_FE50MN17p5CR12p5CO10NI5SI5,P021_MC_A900_25M_RT_G19,P021_OBS_A900_25M_RT_G19,P021_OBS_A900_25M_RT_G19,SFE_mJ_m2,UNRESOLVED_NA,mJ/m2,AUTHOR_INFERENCE_OR_VERIFIED_GAP,Results pp.5-6 and whole-paper review,Source interpretation; no numeric conversion or cross-paper transfer,High_for_NA_decision,VERIFIED_NA_NO_DIRECT_NUMERIC_ALLOY_SPECIFIC_SFE,EXPERIMENTAL,https://doi.org/10.1016/j.jallcom.2021.162765,NOT_SAFE_AS_DIRECT_NUMERIC_SFE,MASTER_FIELD_MAPPING
P021,10.1016/j.jallcom.2021.162765,P021_SERIES01,P021_MAT_FE50MN17p5CR12p5CO10NI5SI5,P021_MC_A900_25M_RT_G19,P021_OBS_A900_25M_RT_G19,P021_OBS_A900_25M_RT_G19,SFE_method,UNRESOLVED_NA,as reported,AUTHOR_INFERENCE_OR_VERIFIED_GAP,Results pp.5-6 and whole-paper review,Source interpretation; no numeric conversion or cross-paper transfer,High_for_NA_decision,VERIFIED_NA_NO_DIRECT_NUMERIC_ALLOY_SPECIFIC_SFE,EXPERIMENTAL,https://doi.org/10.1016/j.jallcom.2021.162765,NOT_SAFE_AS_DIRECT_NUMERIC_SFE,MASTER_FIELD_MAPPING
P021,10.1016/j.jallcom.2021.162765,P021_SERIES01,P021_MAT_FE50MN17p5CR12p5CO10NI5SI5,P021_MC_A900_25M_RT_G19,P021_OBS_A900_25M_RT_G19,P021_OBS_A900_25M_RT_G19,DeltaG_FCC_HCP_J_mol,UNRESOLVED_NA,J/mol,AUTHOR_INFERENCE_OR_VERIFIED_GAP,Results pp.5-6 and whole-paper review,Source interpretation; no numeric conversion or cross-paper transfer,High_for_NA_decision,VERIFIED_NA_NOT_REPORTED_NO_CROSS_PAPER_TRANSFER,EXPERIMENTAL,https://doi.org/10.1016/j.jallcom.2021.162765,NOT_SAFE_AS_DIRECT_NUMERIC_SFE,MASTER_FIELD_MAPPING
P021,10.1016/j.jallcom.2021.162765,P021_SERIES01,P021_MAT_FE50MN17p5CR12p5CO10NI5SI5,P021_MC_A900_25M_RT_G19,P021_OBS_A900_25M_RT_G19,P021_OBS_A900_25M_RT_G19,DeltaG_method,UNRESOLVED_NA,as reported,AUTHOR_INFERENCE_OR_VERIFIED_GAP,Results pp.5-6 and whole-paper review,Source interpretation; no numeric conversion or cross-paper transfer,High_for_NA_decision,VERIFIED_NA_NOT_REPORTED_NO_CROSS_PAPER_TRANSFER,EXPERIMENTAL,https://doi.org/10.1016/j.jallcom.2021.162765,NOT_SAFE_AS_DIRECT_NUMERIC_SFE,MASTER_FIELD_MAPPING
P021,10.1016/j.jallcom.2021.162765,P021_SERIES01,P021_MAT_FE50MN17p5CR12p5CO10NI5SI5,P021_MC_A900_25M_RT_G19,P021_OBS_A900_25M_RT_G19,P021_OBS_A900_25M_RT_G19,Lattice_parameter_nm,0.358,nm,DIRECT_PRETEST_MICROSTRUCTURE,"Results pp.3,6 and Figs.2,3,7","BSE, EBSD, XRD, and pre-test TEM interpretation",High_for_NA_decision,VERIFIED,EXPERIMENTAL,https://doi.org/10.1016/j.jallcom.2021.162765,AUDIT_SCOPE_DEPENDENT,MASTER_FIELD_MAPPING
P021,10.1016/j.jallcom.2021.162765,P021_SERIES01,P021_MAT_FE50MN17p5CR12p5CO10NI5SI5,P021_MC_A900_25M_RT_G19,P021_OBS_A900_25M_RT_G19,P021_OBS_A900_25M_RT_G19,Slip,UNRESOLVED_NA,binary,CONDITION_LEVEL_TARGET_DECISION,"Methods pp.2-3; Fig.2; Fig.4; Results pp.3,6; Figs.2,3,7; Fig.4 inset tables p.4; Mechanical curve is available, but the direct phase/twin characterization in the paper is not resolved to this 19.5 um condition.",Condition-specific EBSD/XRD/TEM evidence or conservative NA review,High_for_NA_decision,VERIFIED_NA_INSUFFICIENT_CONDITION_LEVEL_TARGET_EVIDENCE,EXPERIMENTAL,https://doi.org/10.1016/j.jallcom.2021.162765,AUDIT_SCOPE_DEPENDENT,MASTER_FIELD_MAPPING
P021,10.1016/j.jallcom.2021.162765,P021_SERIES01,P021_MAT_FE50MN17p5CR12p5CO10NI5SI5,P021_MC_A900_25M_RT_G19,P021_OBS_A900_25M_RT_G19,P021_OBS_A900_25M_RT_G19,HCP_fraction_at_condition,UNRESOLVED_NA,fraction,DIRECT_POST_TEST_TARGET_EVIDENCE,"Figs.5,6b,7b,7d pp.5-8","Condition-specific XRD, EBSD, and TEM/SAD",High_for_NA_decision,VERIFIED_NA_NO_CONDITION_SPECIFIC_POSTFRACTURE_FRACTION,EXPERIMENTAL,https://doi.org/10.1016/j.jallcom.2021.162765,,MASTER_FIELD_MAPPING
P021,10.1016/j.jallcom.2021.162765,P021_SERIES01,P021_MAT_FE50MN17p5CR12p5CO10NI5SI5,P021_MC_A900_25M_RT_G19,P021_OBS_A900_25M_RT_G19,P021_OBS_A900_25M_RT_G19,YS_MPa,292.0,MPa,DIRECT_AGGREGATE_TENSILE_OUTCOME,Fig.4 inset tables p.4,Average engineering tensile response from at least three specimens,High_for_NA_decision,VERIFIED,EXPERIMENTAL,https://doi.org/10.1016/j.jallcom.2021.162765,MECHANICAL_OUTCOME_LEAKAGE,MASTER_FIELD_MAPPING
P021,10.1016/j.jallcom.2021.162765,P021_SERIES01,P021_MAT_FE50MN17p5CR12p5CO10NI5SI5,P021_MC_A900_25M_RT_G19,P021_OBS_A900_25M_RT_G19,P021_OBS_A900_25M_RT_G19,UTS_MPa,736.0,MPa,DIRECT_AGGREGATE_TENSILE_OUTCOME,Fig.4 inset tables p.4,Average engineering tensile response from at least three specimens,High_for_NA_decision,VERIFIED,EXPERIMENTAL,https://doi.org/10.1016/j.jallcom.2021.162765,MECHANICAL_OUTCOME_LEAKAGE,MASTER_FIELD_MAPPING
P021,10.1016/j.jallcom.2021.162765,P021_SERIES01,P021_MAT_FE50MN17p5CR12p5CO10NI5SI5,P021_MC_A900_25M_RT_G19,P021_OBS_A900_25M_RT_G19,P021_OBS_A900_25M_RT_G19,Elongation_pct,64.0,%,DIRECT_AGGREGATE_TENSILE_OUTCOME,Fig.4 inset tables p.4,Average engineering tensile response from at least three specimens,High_for_NA_decision,VERIFIED,EXPERIMENTAL,https://doi.org/10.1016/j.jallcom.2021.162765,MECHANICAL_OUTCOME_LEAKAGE,MASTER_FIELD_MAPPING
P021,10.1016/j.jallcom.2021.162765,P021_SERIES01,P021_MAT_FE50MN17p5CR12p5CO10NI5SI5,P021_MC_A900_25M_RT_G19,P021_OBS_A900_25M_RT_G19,P021_OBS_A900_25M_RT_G19,Evidence_TRIP,"Mechanical curve is available, but the direct phase/twin characterization in the paper is not resolved to this 19.5 um condition.",as reported,CONDITION_LEVEL_TARGET_DECISION,"Methods pp.2-3; Fig.2; Fig.4; Results pp.3,6; Figs.2,3,7; Fig.4 inset tables p.4; Mechanical curve is available, but the direct phase/twin characterization in the paper is not resolved to this 19.5 um condition.",Condition-specific EBSD/XRD/TEM evidence or conservative NA review,High_for_NA_decision,VERIFIED,EXPERIMENTAL,https://doi.org/10.1016/j.jallcom.2021.162765,AUDIT_SCOPE_DEPENDENT,MASTER_FIELD_MAPPING
P021,10.1016/j.jallcom.2021.162765,P021_SERIES01,P021_MAT_FE50MN17p5CR12p5CO10NI5SI5,P021_MC_A900_25M_RT_G19,P021_OBS_A900_25M_RT_G19,P021_OBS_A900_25M_RT_G19,Evidence_TWIP,Do not infer TRIP/TWIP from work-hardening plateau alone.,as reported,CONDITION_LEVEL_TARGET_DECISION,"Methods pp.2-3; Fig.2; Fig.4; Results pp.3,6; Figs.2,3,7; Fig.4 inset tables p.4; Mechanical curve is available, but the direct phase/twin characterization in the paper is not resolved to this 19.5 um condition.",Condition-specific EBSD/XRD/TEM evidence or conservative NA review,High_for_NA_decision,VERIFIED,EXPERIMENTAL,https://doi.org/10.1016/j.jallcom.2021.162765,AUDIT_SCOPE_DEPENDENT,MASTER_FIELD_MAPPING
P021,10.1016/j.jallcom.2021.162765,P021_SERIES01,P021_MAT_FE50MN17p5CR12p5CO10NI5SI5,P021_MC_A900_25M_RT_G19,P021_OBS_A900_25M_RT_G19,P021_OBS_A900_25M_RT_G19,Characterization_methods,BSE; EBSD; XRD,as reported,VERIFIED_MASTER_FIELD_MAPPING,"Methods pp.2-3; Fig.2; Fig.4; Results pp.3,6; Figs.2,3,7; Fig.4 inset tables p.4; Mechanical curve is available, but the direct phase/twin characterization in the paper is not resolved to this 19.5 um condition.",Verified workbook-to-master mapping,High_for_NA_decision,VERIFIED,EXPERIMENTAL,https://doi.org/10.1016/j.jallcom.2021.162765,AUDIT_SCOPE_DEPENDENT,MASTER_FIELD_MAPPING
P021,10.1016/j.jallcom.2021.162765,P021_SERIES01,P021_MAT_FE50MN17p5CR12p5CO10NI5SI5,P021_MC_A900_25M_RT_G19,P021_OBS_A900_25M_RT_G19,P021_OBS_A900_25M_RT_G19,Source_location,"Methods pp.2-3; Fig.2; Fig.4; Results pp.3,6; Figs.2,3,7; Fig.4 inset tables p.4; Mechanical curve is available, but the direct phase/twin characterization in the paper is not resolved to this 19.5 um condition.",as reported,VERIFIED_MASTER_FIELD_MAPPING,"Methods pp.2-3; Fig.2; Fig.4; Results pp.3,6; Figs.2,3,7; Fig.4 inset tables p.4; Mechanical curve is available, but the direct phase/twin characterization in the paper is not resolved to this 19.5 um condition.",Verified workbook-to-master mapping,High_for_NA_decision,VERIFIED,EXPERIMENTAL,https://doi.org/10.1016/j.jallcom.2021.162765,AUDIT_SCOPE_DEPENDENT,MASTER_FIELD_MAPPING
P021,10.1016/j.jallcom.2021.162765,P021_SERIES01,P021_MAT_FE50MN17p5CR12p5CO10NI5SI5,P021_MC_A900_25M_RT_G19,P021_OBS_A900_25M_RT_G19,P021_OBS_A900_25M_RT_G19,Label_confidence,High_for_NA_decision,as reported,CONDITION_LEVEL_TARGET_DECISION,"Methods pp.2-3; Fig.2; Fig.4; Results pp.3,6; Figs.2,3,7; Fig.4 inset tables p.4; Mechanical curve is available, but the direct phase/twin characterization in the paper is not resolved to this 19.5 um condition.",Condition-specific EBSD/XRD/TEM evidence or conservative NA review,High_for_NA_decision,VERIFIED,EXPERIMENTAL,https://doi.org/10.1016/j.jallcom.2021.162765,AUDIT_SCOPE_DEPENDENT,MASTER_FIELD_MAPPING
P021,10.1016/j.jallcom.2021.162765,P021_SERIES01,P021_MAT_FE50MN17p5CR12p5CO10NI5SI5,P021_MC_A900_25M_RT_G19,P021_OBS_A900_25M_RT_G19,P021_OBS_A900_25M_RT_G19,Parent_Experiment_ID,P021_MC_A900_25M_RT_G19,as reported,HIERARCHY_INTEGRATION,P021_Conditions verified sheet,Source-defined condition hierarchy and aggregate replicate scope,High_for_NA_decision,VERIFIED,EXPERIMENTAL,https://doi.org/10.1016/j.jallcom.2021.162765,AUDIT_SCOPE_DEPENDENT,MASTER_FIELD_MAPPING
P021,10.1016/j.jallcom.2021.162765,P021_SERIES01,P021_MAT_FE50MN17p5CR12p5CO10NI5SI5,P021_MC_A900_25M_RT_G19,P021_OBS_A900_25M_RT_G19,P021_OBS_A900_25M_RT_G19,ML_Condition_ID,P021_MC_A900_25M_RT_G19,as reported,HIERARCHY_INTEGRATION,P021_Conditions verified sheet,Source-defined condition hierarchy and aggregate replicate scope,High_for_NA_decision,VERIFIED,EXPERIMENTAL,https://doi.org/10.1016/j.jallcom.2021.162765,AUDIT_SCOPE_DEPENDENT,MASTER_FIELD_MAPPING
P021,10.1016/j.jallcom.2021.162765,P021_SERIES01,P021_MAT_FE50MN17p5CR12p5CO10NI5SI5,P021_MC_A900_25M_RT_G19,P021_OBS_A900_25M_RT_G19,P021_OBS_A900_25M_RT_G19,Observation_ID,P021_OBS_A900_25M_RT_G19,as reported,HIERARCHY_INTEGRATION,P021_Conditions verified sheet,Source-defined condition hierarchy and aggregate replicate scope,High_for_NA_decision,VERIFIED,EXPERIMENTAL,https://doi.org/10.1016/j.jallcom.2021.162765,AUDIT_SCOPE_DEPENDENT,MASTER_FIELD_MAPPING
P021,10.1016/j.jallcom.2021.162765,P021_SERIES01,P021_MAT_FE50MN17p5CR12p5CO10NI5SI5,P021_MC_A900_25M_RT_G19,P021_OBS_A900_25M_RT_G19,P021_OBS_A900_25M_RT_G19,Data_Origin,EXPERIMENTAL,as reported,SOURCE_IDENTITY,Verified article identity / whole paper,Verified workbook and publisher DOI match,High_for_NA_decision,VERIFIED,EXPERIMENTAL,https://doi.org/10.1016/j.jallcom.2021.162765,AUDIT_SCOPE_DEPENDENT,MASTER_FIELD_MAPPING
P021,10.1016/j.jallcom.2021.162765,P021_SERIES01,P021_MAT_FE50MN17p5CR12p5CO10NI5SI5,P021_MC_A900_25M_RT_G19,P021_OBS_A900_25M_RT_G19,P021_OBS_A900_25M_RT_G19,Observation_Role,INDEPENDENT_CONDITION,as reported,HIERARCHY_INTEGRATION,P021_Conditions verified sheet,Source-defined condition hierarchy and aggregate replicate scope,High_for_NA_decision,VERIFIED,EXPERIMENTAL,https://doi.org/10.1016/j.jallcom.2021.162765,AUDIT_SCOPE_DEPENDENT,MASTER_FIELD_MAPPING
P021,10.1016/j.jallcom.2021.162765,P021_SERIES01,P021_MAT_FE50MN17p5CR12p5CO10NI5SI5,P021_MC_A900_25M_RT_G19,P021_OBS_A900_25M_RT_G19,P021_OBS_A900_25M_RT_G19,Grouping_Review_Required,False,as reported,HIERARCHY_INTEGRATION,P021_Conditions verified sheet,Source-defined condition hierarchy and aggregate replicate scope,High_for_NA_decision,VERIFIED,EXPERIMENTAL,https://doi.org/10.1016/j.jallcom.2021.162765,AUDIT_SCOPE_DEPENDENT,MASTER_FIELD_MAPPING
P021,10.1016/j.jallcom.2021.162765,P021_SERIES01,P021_MAT_FE50MN17p5CR12p5CO10NI5SI5,P021_MC_A900_25M_RT_G19,P021_OBS_A900_25M_RT_G19,P021_OBS_A900_25M_RT_G19,Grouping_Confidence,HIGH,as reported,HIERARCHY_INTEGRATION,P021_Conditions verified sheet,Source-defined condition hierarchy and aggregate replicate scope,High_for_NA_decision,VERIFIED,EXPERIMENTAL,https://doi.org/10.1016/j.jallcom.2021.162765,AUDIT_SCOPE_DEPENDENT,MASTER_FIELD_MAPPING
P021,10.1016/j.jallcom.2021.162765,P021_SERIES01,P021_MAT_FE50MN17p5CR12p5CO10NI5SI5,P021_MC_A900_25M_RT_G19,P021_OBS_A900_25M_RT_G19,P021_OBS_A900_25M_RT_G19,Grouping_Reason,Verified source-defined anneal/grain-size/test-temperature condition; five siblings remain in one strict study group,as reported,HIERARCHY_INTEGRATION,P021_Conditions verified sheet,Source-defined condition hierarchy and aggregate replicate scope,High_for_NA_decision,VERIFIED,EXPERIMENTAL,https://doi.org/10.1016/j.jallcom.2021.162765,AUDIT_SCOPE_DEPENDENT,MASTER_FIELD_MAPPING
P021,10.1016/j.jallcom.2021.162765,P021_SERIES01,P021_MAT_FE50MN17p5CR12p5CO10NI5SI5,P021_MC_A900_25M_RT_G19,P021_OBS_A900_25M_RT_G19,P021_OBS_A900_25M_RT_G19,Recovered_Initial_FCC_fraction,UNRESOLVED_NA,fraction,DIRECT_PRETEST_MICROSTRUCTURE,"Results pp.3,6 and Figs.2,3,7","BSE, EBSD, XRD, and pre-test TEM interpretation",High_for_NA_decision,VERIFIED_NA_EXACT_NUMERIC_FCC_FRACTION_NOT_REPORTED,EXPERIMENTAL,https://doi.org/10.1016/j.jallcom.2021.162765,AUDIT_SCOPE_DEPENDENT,MASTER_FIELD_MAPPING
P021,10.1016/j.jallcom.2021.162765,P021_SERIES01,P021_MAT_FE50MN17p5CR12p5CO10NI5SI5,P021_MC_A900_25M_RT_G19,P021_OBS_A900_25M_RT_G19,P021_OBS_A900_25M_RT_G19,Recovered_Initial_HCP_fraction,0.0,fraction,DIRECT_PRETEST_MICROSTRUCTURE,"Results pp.3,6 and Figs.2,3,7","BSE, EBSD, XRD, and pre-test TEM interpretation",High_for_NA_decision,VERIFIED,EXPERIMENTAL,https://doi.org/10.1016/j.jallcom.2021.162765,AUDIT_SCOPE_DEPENDENT,MASTER_FIELD_MAPPING
P021,10.1016/j.jallcom.2021.162765,P021_SERIES01,P021_MAT_FE50MN17p5CR12p5CO10NI5SI5,P021_MC_A900_25M_RT_G19,P021_OBS_A900_25M_RT_G19,P021_OBS_A900_25M_RT_G19,Effective_TRIP,UNRESOLVED_NA,binary,CONDITION_LEVEL_TARGET_DECISION,"Methods pp.2-3; Fig.2; Fig.4; Results pp.3,6; Figs.2,3,7; Fig.4 inset tables p.4; Mechanical curve is available, but the direct phase/twin characterization in the paper is not resolved to this 19.5 um condition.",Condition-specific EBSD/XRD/TEM evidence or conservative NA review,High_for_NA_decision,VERIFIED_NA_INSUFFICIENT_CONDITION_LEVEL_TARGET_EVIDENCE,EXPERIMENTAL,https://doi.org/10.1016/j.jallcom.2021.162765,AUDIT_SCOPE_DEPENDENT,MASTER_FIELD_MAPPING
P021,10.1016/j.jallcom.2021.162765,P021_SERIES01,P021_MAT_FE50MN17p5CR12p5CO10NI5SI5,P021_MC_A900_25M_RT_G19,P021_OBS_A900_25M_RT_G19,P021_OBS_A900_25M_RT_G19,Effective_TWIP,UNRESOLVED_NA,binary,CONDITION_LEVEL_TARGET_DECISION,"Methods pp.2-3; Fig.2; Fig.4; Results pp.3,6; Figs.2,3,7; Fig.4 inset tables p.4; Mechanical curve is available, but the direct phase/twin characterization in the paper is not resolved to this 19.5 um condition.",Condition-specific EBSD/XRD/TEM evidence or conservative NA review,High_for_NA_decision,VERIFIED_NA_INSUFFICIENT_CONDITION_LEVEL_TARGET_EVIDENCE,EXPERIMENTAL,https://doi.org/10.1016/j.jallcom.2021.162765,AUDIT_SCOPE_DEPENDENT,MASTER_FIELD_MAPPING
P021,10.1016/j.jallcom.2021.162765,P021_SERIES01,P021_MAT_FE50MN17p5CR12p5CO10NI5SI5,P021_MC_A900_25M_RT_G19,P021_OBS_A900_25M_RT_G19,P021_OBS_A900_25M_RT_G19,Study_Series_ID,P021_SERIES01,as reported,HIERARCHY_INTEGRATION,P021_Conditions verified sheet,Source-defined condition hierarchy and aggregate replicate scope,High_for_NA_decision,VERIFIED,EXPERIMENTAL,https://doi.org/10.1016/j.jallcom.2021.162765,AUDIT_SCOPE_DEPENDENT,MASTER_FIELD_MAPPING
P021,10.1016/j.jallcom.2021.162765,P021_SERIES01,P021_MAT_FE50MN17p5CR12p5CO10NI5SI5,P021_MC_A900_25M_RT_G19,P021_OBS_A900_25M_RT_G19,P021_OBS_A900_25M_RT_G19,Material_Parent_ID,P021_MAT_FE50MN17p5CR12p5CO10NI5SI5,as reported,HIERARCHY_INTEGRATION,P021_Conditions verified sheet,Source-defined condition hierarchy and aggregate replicate scope,High_for_NA_decision,VERIFIED,EXPERIMENTAL,https://doi.org/10.1016/j.jallcom.2021.162765,AUDIT_SCOPE_DEPENDENT,MASTER_FIELD_MAPPING
P021,10.1016/j.jallcom.2021.162765,P021_SERIES01,P021_MAT_FE50MN17p5CR12p5CO10NI5SI5,P021_MC_A900_25M_RT_G19,P021_OBS_A900_25M_RT_G19,P021_OBS_A900_25M_RT_G19,Physical_Batch_ID,UNRESOLVED_NA,as reported,HIERARCHY_INTEGRATION,P021_Conditions verified sheet,Source-defined condition hierarchy and aggregate replicate scope,High_for_NA_decision,VERIFIED_NA_NOT_SOURCE_SUPPORTED,EXPERIMENTAL,https://doi.org/10.1016/j.jallcom.2021.162765,AUDIT_SCOPE_DEPENDENT,MASTER_FIELD_MAPPING
P021,10.1016/j.jallcom.2021.162765,P021_SERIES01,P021_MAT_FE50MN17p5CR12p5CO10NI5SI5,P021_MC_A900_25M_RT_G19,P021_OBS_A900_25M_RT_G19,P021_OBS_A900_25M_RT_G19,Replicate_ID,UNRESOLVED_NA,as reported,HIERARCHY_INTEGRATION,P021_Conditions verified sheet,Source-defined condition hierarchy and aggregate replicate scope,High_for_NA_decision,VERIFIED_NA_NOT_SOURCE_SUPPORTED,EXPERIMENTAL,https://doi.org/10.1016/j.jallcom.2021.162765,AUDIT_SCOPE_DEPENDENT,MASTER_FIELD_MAPPING
P021,10.1016/j.jallcom.2021.162765,P021_SERIES01,P021_MAT_FE50MN17p5CR12p5CO10NI5SI5,P021_MC_A900_25M_RT_G19,P021_OBS_A900_25M_RT_G19,P021_OBS_A900_25M_RT_G19,Leakage_Group_Strict,P021_SERIES01,as reported,HIERARCHY_INTEGRATION,P021_Conditions verified sheet,Source-defined condition hierarchy and aggregate replicate scope,High_for_NA_decision,VERIFIED,EXPERIMENTAL,https://doi.org/10.1016/j.jallcom.2021.162765,AUDIT_SCOPE_DEPENDENT,MASTER_FIELD_MAPPING
P021,10.1016/j.jallcom.2021.162765,P021_SERIES01,P021_MAT_FE50MN17p5CR12p5CO10NI5SI5,P021_MC_A900_25M_RT_G19,P021_OBS_A900_25M_RT_G19,P021_OBS_A900_25M_RT_G19,Leakage_Group_Material,P021_MAT_FE50MN17p5CR12p5CO10NI5SI5,as reported,HIERARCHY_INTEGRATION,P021_Conditions verified sheet,Source-defined condition hierarchy and aggregate replicate scope,High_for_NA_decision,VERIFIED,EXPERIMENTAL,https://doi.org/10.1016/j.jallcom.2021.162765,AUDIT_SCOPE_DEPENDENT,MASTER_FIELD_MAPPING
P021,10.1016/j.jallcom.2021.162765,P021_SERIES01,P021_MAT_FE50MN17p5CR12p5CO10NI5SI5,P021_MC_A900_25M_RT_G19,P021_OBS_A900_25M_RT_G19,P021_OBS_A900_25M_RT_G19,Parent_ML_Condition_ID,P021_MC_A900_25M_RT_G19,as reported,HIERARCHY_INTEGRATION,P021_Conditions verified sheet,Source-defined condition hierarchy and aggregate replicate scope,High_for_NA_decision,VERIFIED,EXPERIMENTAL,https://doi.org/10.1016/j.jallcom.2021.162765,AUDIT_SCOPE_DEPENDENT,MASTER_FIELD_MAPPING
P021,10.1016/j.jallcom.2021.162765,P021_SERIES01,P021_MAT_FE50MN17p5CR12p5CO10NI5SI5,P021_MC_A900_25M_RT_G19,P021_OBS_A900_25M_RT_G19,P021_OBS_A900_25M_RT_G19,YS_mean,292.0,MPa,DIRECT_AGGREGATE_TENSILE_OUTCOME,Fig.4 inset tables p.4,Average engineering tensile response from at least three specimens,High_for_NA_decision,VERIFIED,EXPERIMENTAL,https://doi.org/10.1016/j.jallcom.2021.162765,MECHANICAL_OUTCOME_LEAKAGE,MASTER_FIELD_MAPPING
P021,10.1016/j.jallcom.2021.162765,P021_SERIES01,P021_MAT_FE50MN17p5CR12p5CO10NI5SI5,P021_MC_A900_25M_RT_G19,P021_OBS_A900_25M_RT_G19,P021_OBS_A900_25M_RT_G19,UTS_mean,736.0,MPa,DIRECT_AGGREGATE_TENSILE_OUTCOME,Fig.4 inset tables p.4,Average engineering tensile response from at least three specimens,High_for_NA_decision,VERIFIED,EXPERIMENTAL,https://doi.org/10.1016/j.jallcom.2021.162765,MECHANICAL_OUTCOME_LEAKAGE,MASTER_FIELD_MAPPING
P021,10.1016/j.jallcom.2021.162765,P021_SERIES01,P021_MAT_FE50MN17p5CR12p5CO10NI5SI5,P021_MC_A900_25M_RT_G19,P021_OBS_A900_25M_RT_G19,P021_OBS_A900_25M_RT_G19,TE_mean,64.0,%,DIRECT_AGGREGATE_TENSILE_OUTCOME,Fig.4 inset tables p.4,Average engineering tensile response from at least three specimens,High_for_NA_decision,VERIFIED,EXPERIMENTAL,https://doi.org/10.1016/j.jallcom.2021.162765,MECHANICAL_OUTCOME_LEAKAGE,MASTER_FIELD_MAPPING
P021,10.1016/j.jallcom.2021.162765,P021_SERIES01,P021_MAT_FE50MN17p5CR12p5CO10NI5SI5,P021_MC_A900_25M_RT_G19,P021_OBS_A900_25M_RT_G19,P021_OBS_A900_25M_RT_G19,Replicate_n,3,minimum count,HIERARCHY_INTEGRATION,P021_Conditions verified sheet,Source-defined condition hierarchy and aggregate replicate scope,High_for_NA_decision,VERIFIED,EXPERIMENTAL,https://doi.org/10.1016/j.jallcom.2021.162765,AUDIT_SCOPE_DEPENDENT,MASTER_FIELD_MAPPING
P021,10.1016/j.jallcom.2021.162765,P021_SERIES01,P021_MAT_FE50MN17p5CR12p5CO10NI5SI5,P021_MC_A900_25M_RT_G19,P021_OBS_A900_25M_RT_G19,P021_OBS_A900_25M_RT_G19,Recovered_Bulk_Composition_at_pct,UNRESOLVED_NA,as reported,DIRECT_NOMINAL_TEXT_OR_VERIFIED_NA,"Abstract, Methods, and Fig.1",Nominal alloy design; EDS/BSE qualitative homogeneity review,High_for_NA_decision,VERIFIED_NA_NO_QUANTITATIVE_POSTMELT_BULK_ANALYSIS,EXPERIMENTAL,https://doi.org/10.1016/j.jallcom.2021.162765,AUDIT_SCOPE_DEPENDENT,MASTER_FIELD_MAPPING
P021,10.1016/j.jallcom.2021.162765,P021_SERIES01,P021_MAT_FE50MN17p5CR12p5CO10NI5SI5,P021_MC_A900_25M_RT_G19,P021_OBS_A900_25M_RT_G19,P021_OBS_A900_25M_RT_G19,Recovered_Initial_HCP_status,DIRECT_PRETEST_PHASE_ABSENCE,as reported,DIRECT_PRETEST_MICROSTRUCTURE,"Results pp.3,6 and Figs.2,3,7","BSE, EBSD, XRD, and pre-test TEM interpretation",High_for_NA_decision,VERIFIED,EXPERIMENTAL,https://doi.org/10.1016/j.jallcom.2021.162765,AUDIT_SCOPE_DEPENDENT,MASTER_FIELD_MAPPING
P021,10.1016/j.jallcom.2021.162765,P021_SERIES01,P021_MAT_FE50MN17p5CR12p5CO10NI5SI5,P021_MC_A900_25M_RT_G19,P021_OBS_A900_25M_RT_G19,P021_OBS_A900_25M_RT_G19,Independent_ML_sample,True,as reported,HIERARCHY_INTEGRATION,P021_Conditions verified sheet,Source-defined condition hierarchy and aggregate replicate scope,High_for_NA_decision,VERIFIED,EXPERIMENTAL,https://doi.org/10.1016/j.jallcom.2021.162765,AUDIT_SCOPE_DEPENDENT,MASTER_FIELD_MAPPING
P021,10.1016/j.jallcom.2021.162765,P021_SERIES01,P021_MAT_FE50MN17p5CR12p5CO10NI5SI5,P021_MC_A900_25M_RT_G19,P021_OBS_A900_25M_RT_G19,P021_OBS_A900_25M_RT_G19,Nominal_Composition_at_pct,Fe50Mn17.5Cr12.5Co10Ni5Si5,as reported,DIRECT_NOMINAL_TEXT_OR_VERIFIED_NA,"Abstract, Methods, and Fig.1",Nominal alloy design; EDS/BSE qualitative homogeneity review,High_for_NA_decision,VERIFIED,EXPERIMENTAL,https://doi.org/10.1016/j.jallcom.2021.162765,AUDIT_SCOPE_DEPENDENT,MASTER_FIELD_MAPPING
P021,10.1016/j.jallcom.2021.162765,P021_SERIES01,P021_MAT_FE50MN17p5CR12p5CO10NI5SI5,P021_MC_A900_25M_RT_G19,P021_OBS_A900_25M_RT_G19,P021_OBS_A900_25M_RT_G19,Measured_Composition_Status,NO_QUANTITATIVE_POSTMELT_BULK_ANALYSIS,as reported,DIRECT_NOMINAL_TEXT_OR_VERIFIED_NA,"Abstract, Methods, and Fig.1",Nominal alloy design; EDS/BSE qualitative homogeneity review,High_for_NA_decision,VERIFIED,EXPERIMENTAL,https://doi.org/10.1016/j.jallcom.2021.162765,AUDIT_SCOPE_DEPENDENT,MASTER_FIELD_MAPPING
P021,10.1016/j.jallcom.2021.162765,P021_SERIES01,P021_MAT_FE50MN17p5CR12p5CO10NI5SI5,P021_MC_A900_25M_RT_G19,P021_OBS_A900_25M_RT_G19,P021_OBS_A900_25M_RT_G19,Initial_Phase_State_Qualitative,SINGLE_FCC,as reported,DIRECT_PRETEST_MICROSTRUCTURE,"Results pp.3,6 and Figs.2,3,7","BSE, EBSD, XRD, and pre-test TEM interpretation",High_for_NA_decision,VERIFIED,EXPERIMENTAL,https://doi.org/10.1016/j.jallcom.2021.162765,AUDIT_SCOPE_DEPENDENT,MASTER_FIELD_MAPPING
P021,10.1016/j.jallcom.2021.162765,P021_SERIES01,P021_MAT_FE50MN17p5CR12p5CO10NI5SI5,P021_MC_A900_25M_RT_G19,P021_OBS_A900_25M_RT_G19,P021_OBS_A900_25M_RT_G19,Initial_Phase_Status,FULLY_RECRYSTALLIZED_SINGLE_FCC_BEFORE_TENSILE_LOADING,as reported,DIRECT_PRETEST_MICROSTRUCTURE,"Results pp.3,6 and Figs.2,3,7","BSE, EBSD, XRD, and pre-test TEM interpretation",High_for_NA_decision,VERIFIED,EXPERIMENTAL,https://doi.org/10.1016/j.jallcom.2021.162765,AUDIT_SCOPE_DEPENDENT,MASTER_FIELD_MAPPING
P021,10.1016/j.jallcom.2021.162765,P021_SERIES01,P021_MAT_FE50MN17p5CR12p5CO10NI5SI5,P021_MC_A900_25M_RT_G19,P021_OBS_A900_25M_RT_G19,P021_OBS_A900_25M_RT_G19,Initial_Twin_Type,ANNEALING_TWINS,as reported,DIRECT_PRETEST_MICROSTRUCTURE,"Results pp.3,6 and Figs.2,3,7","BSE, EBSD, XRD, and pre-test TEM interpretation",High_for_NA_decision,VERIFIED,EXPERIMENTAL,https://doi.org/10.1016/j.jallcom.2021.162765,AUDIT_SCOPE_DEPENDENT,MASTER_FIELD_MAPPING
P021,10.1016/j.jallcom.2021.162765,P021_SERIES01,P021_MAT_FE50MN17p5CR12p5CO10NI5SI5,P021_MC_A900_25M_RT_G19,P021_OBS_A900_25M_RT_G19,P021_OBS_A900_25M_RT_G19,Measured_Composition_at_pct,UNRESOLVED_NA,as reported,DIRECT_NOMINAL_TEXT_OR_VERIFIED_NA,"Abstract, Methods, and Fig.1",Nominal alloy design; EDS/BSE qualitative homogeneity review,High_for_NA_decision,VERIFIED_NA_NO_QUANTITATIVE_POSTMELT_BULK_ANALYSIS,EXPERIMENTAL,https://doi.org/10.1016/j.jallcom.2021.162765,AUDIT_SCOPE_DEPENDENT,MASTER_FIELD_MAPPING
P021,10.1016/j.jallcom.2021.162765,P021_SERIES01,P021_MAT_FE50MN17p5CR12p5CO10NI5SI5,P021_MC_A900_25M_RT_G19,P021_OBS_A900_25M_RT_G19,P021_OBS_A900_25M_RT_G19,Loading_Direction,Longitudinal / rolling direction,as reported,DIRECT_METHOD_OR_SCHEMA_UNIT_REPRESENTATION,"Methods pp.2-3 and Figs.2,4",Source methods; Celsius-to-Kelvin schema representation only,High_for_NA_decision,VERIFIED,EXPERIMENTAL,https://doi.org/10.1016/j.jallcom.2021.162765,AUDIT_SCOPE_DEPENDENT,MASTER_FIELD_MAPPING
P021,10.1016/j.jallcom.2021.162765,P021_SERIES01,P021_MAT_FE50MN17p5CR12p5CO10NI5SI5,P021_MC_A900_25M_RT_G19,P021_OBS_A900_25M_RT_G19,P021_OBS_A900_25M_RT_G19,Test_T_Raw,25 C,as reported,DIRECT_METHOD_OR_SCHEMA_UNIT_REPRESENTATION,"Methods pp.2-3 and Figs.2,4",Source methods; Celsius-to-Kelvin schema representation only,High_for_NA_decision,VERIFIED,EXPERIMENTAL,https://doi.org/10.1016/j.jallcom.2021.162765,AUDIT_SCOPE_DEPENDENT,MASTER_FIELD_MAPPING
P021,10.1016/j.jallcom.2021.162765,P021_SERIES01,P021_MAT_FE50MN17p5CR12p5CO10NI5SI5,P021_MC_A900_25M_RT_G19,P021_OBS_A900_25M_RT_G19,P021_OBS_A900_25M_RT_G19,Composition_Status,NOMINAL_ONLY_EDS_QUALITATIVE_HOMOGENEITY_NO_QUANTITATIVE_POSTMELT_BULK_ANALYSIS,as reported,DIRECT_NOMINAL_TEXT_OR_VERIFIED_NA,"Abstract, Methods, and Fig.1",Nominal alloy design; EDS/BSE qualitative homogeneity review,High_for_NA_decision,VERIFIED,EXPERIMENTAL,https://doi.org/10.1016/j.jallcom.2021.162765,AUDIT_SCOPE_DEPENDENT,MASTER_FIELD_MAPPING
P021,10.1016/j.jallcom.2021.162765,P021_SERIES01,P021_MAT_FE50MN17p5CR12p5CO10NI5SI5,P021_MC_A900_25M_RT_G19,P021_OBS_A900_25M_RT_G19,P021_OBS_A900_25M_RT_G19,Grain_Size_Scope,MATRIX_GRAINS_EXCLUDING_ANNEALING_TWIN_BOUNDARIES,as reported,DIRECT_PRETEST_MICROSTRUCTURE,"Results pp.3,6 and Figs.2,3,7","BSE, EBSD, XRD, and pre-test TEM interpretation",High_for_NA_decision,VERIFIED,EXPERIMENTAL,https://doi.org/10.1016/j.jallcom.2021.162765,AUDIT_SCOPE_DEPENDENT,MASTER_FIELD_MAPPING
P021,10.1016/j.jallcom.2021.162765,P021_SERIES01,P021_MAT_FE50MN17p5CR12p5CO10NI5SI5,P021_MC_A900_25M_RT_G19,P021_OBS_A900_25M_RT_G19,P021_OBS_A900_25M_RT_G19,Initial_HCP_Status,DIRECT_PRETEST_PHASE_ABSENCE,as reported,DIRECT_PRETEST_MICROSTRUCTURE,"Results pp.3,6 and Figs.2,3,7","BSE, EBSD, XRD, and pre-test TEM interpretation",High_for_NA_decision,VERIFIED,EXPERIMENTAL,https://doi.org/10.1016/j.jallcom.2021.162765,AUDIT_SCOPE_DEPENDENT,MASTER_FIELD_MAPPING
P021,10.1016/j.jallcom.2021.162765,P021_SERIES01,P021_MAT_FE50MN17p5CR12p5CO10NI5SI5,P021_MC_A900_25M_RT_G19,P021_OBS_A900_25M_RT_G19,P021_OBS_A900_25M_RT_G19,Initial_HCP_Origin,ABSENT_BEFORE_TENSILE_LOADING,as reported,DIRECT_PRETEST_MICROSTRUCTURE,"Results pp.3,6 and Figs.2,3,7","BSE, EBSD, XRD, and pre-test TEM interpretation",High_for_NA_decision,VERIFIED,EXPERIMENTAL,https://doi.org/10.1016/j.jallcom.2021.162765,AUDIT_SCOPE_DEPENDENT,MASTER_FIELD_MAPPING
P021,10.1016/j.jallcom.2021.162765,P021_SERIES01,P021_MAT_FE50MN17p5CR12p5CO10NI5SI5,P021_MC_A900_25M_RT_G19,P021_OBS_A900_25M_RT_G19,P021_OBS_A900_25M_RT_G19,Recrystallized_Status,FULLY_RECRYSTALLIZED_QUALITATIVE,as reported,DIRECT_PRETEST_MICROSTRUCTURE,"Results pp.3,6 and Figs.2,3,7","BSE, EBSD, XRD, and pre-test TEM interpretation",High_for_NA_decision,VERIFIED,EXPERIMENTAL,https://doi.org/10.1016/j.jallcom.2021.162765,AUDIT_SCOPE_DEPENDENT,MASTER_FIELD_MAPPING
P021,10.1016/j.jallcom.2021.162765,P021_SERIES01,P021_MAT_FE50MN17p5CR12p5CO10NI5SI5,P021_MC_A900_25M_RT_G19,P021_OBS_A900_25M_RT_G19,P021_OBS_A900_25M_RT_G19,Initial_Twin_Origin,ANNEALING_PRETEST,as reported,DIRECT_PRETEST_MICROSTRUCTURE,"Results pp.3,6 and Figs.2,3,7","BSE, EBSD, XRD, and pre-test TEM interpretation",High_for_NA_decision,VERIFIED,EXPERIMENTAL,https://doi.org/10.1016/j.jallcom.2021.162765,AUDIT_SCOPE_DEPENDENT,MASTER_FIELD_MAPPING
P021,10.1016/j.jallcom.2021.162765,P021_SERIES01,P021_MAT_FE50MN17p5CR12p5CO10NI5SI5,P021_MC_A900_25M_RT_G19,P021_OBS_A900_25M_RT_G19,P021_OBS_A900_25M_RT_G19,Raw_Material_Purity,>99.9%,as reported,DIRECT_METHOD_OR_SCHEMA_UNIT_REPRESENTATION,"Methods pp.2-3 and Figs.2,4",Source methods; Celsius-to-Kelvin schema representation only,High_for_NA_decision,VERIFIED,EXPERIMENTAL,https://doi.org/10.1016/j.jallcom.2021.162765,AUDIT_SCOPE_DEPENDENT,MASTER_FIELD_MAPPING
P021,10.1016/j.jallcom.2021.162765,P021_SERIES01,P021_MAT_FE50MN17p5CR12p5CO10NI5SI5,P021_MC_A900_25M_RT_G19,P021_OBS_A900_25M_RT_G19,P021_OBS_A900_25M_RT_G19,Grain_Size_Status,DIRECT_EBSD_BSE_TWIN_BOUNDARIES_EXCLUDED,as reported,DIRECT_PRETEST_MICROSTRUCTURE,"Results pp.3,6 and Figs.2,3,7","BSE, EBSD, XRD, and pre-test TEM interpretation",High_for_NA_decision,VERIFIED,EXPERIMENTAL,https://doi.org/10.1016/j.jallcom.2021.162765,AUDIT_SCOPE_DEPENDENT,MASTER_FIELD_MAPPING
P021,10.1016/j.jallcom.2021.162765,P021_SERIES01,P021_MAT_FE50MN17p5CR12p5CO10NI5SI5,P021_MC_A900_25M_RT_G19,P021_OBS_A900_25M_RT_G19,P021_OBS_A900_25M_RT_G19,Engineering_YS_MPa,292.0,MPa,DIRECT_AGGREGATE_TENSILE_OUTCOME,Fig.4 inset tables p.4,Average engineering tensile response from at least three specimens,High_for_NA_decision,VERIFIED,EXPERIMENTAL,https://doi.org/10.1016/j.jallcom.2021.162765,MECHANICAL_OUTCOME_LEAKAGE,MASTER_FIELD_MAPPING
P021,10.1016/j.jallcom.2021.162765,P021_SERIES01,P021_MAT_FE50MN17p5CR12p5CO10NI5SI5,P021_MC_A900_25M_RT_G19,P021_OBS_A900_25M_RT_G19,P021_OBS_A900_25M_RT_G19,Engineering_UTS_MPa,736.0,MPa,DIRECT_AGGREGATE_TENSILE_OUTCOME,Fig.4 inset tables p.4,Average engineering tensile response from at least three specimens,High_for_NA_decision,VERIFIED,EXPERIMENTAL,https://doi.org/10.1016/j.jallcom.2021.162765,MECHANICAL_OUTCOME_LEAKAGE,MASTER_FIELD_MAPPING
P021,10.1016/j.jallcom.2021.162765,P021_SERIES01,P021_MAT_FE50MN17p5CR12p5CO10NI5SI5,P021_MC_A900_25M_RT_G19,P021_OBS_A900_25M_RT_G19,P021_OBS_A900_25M_RT_G19,Engineering_Elongation_pct,64.0,%,DIRECT_AGGREGATE_TENSILE_OUTCOME,Fig.4 inset tables p.4,Average engineering tensile response from at least three specimens,High_for_NA_decision,VERIFIED,EXPERIMENTAL,https://doi.org/10.1016/j.jallcom.2021.162765,MECHANICAL_OUTCOME_LEAKAGE,MASTER_FIELD_MAPPING
P021,10.1016/j.jallcom.2021.162765,P021_SERIES01,P021_MAT_FE50MN17p5CR12p5CO10NI5SI5,P021_MC_A900_25M_RT_G19,P021_OBS_A900_25M_RT_G19,P021_OBS_A900_25M_RT_G19,Postfracture_HCP_fraction,UNRESOLVED_NA,fraction,DIRECT_POST_TEST_TARGET_EVIDENCE,"Figs.5,6b,7b,7d pp.5-8","Condition-specific XRD, EBSD, and TEM/SAD",High_for_NA_decision,VERIFIED_NA_NO_CONDITION_SPECIFIC_POSTFRACTURE_FRACTION,EXPERIMENTAL,https://doi.org/10.1016/j.jallcom.2021.162765,,MASTER_FIELD_MAPPING
