Repository: abolghasemkazemi/ATI_ML_Project

# ATI ML Project

Machine Learning research project for ATI.

File: reports/tables/p023_recovery_v17_provenance.csv (part 6 of 27)
Paper_ID,DOI,Study_Series_ID,Material_Parent_ID,ML_Condition_ID,Processing_State_ID,Observation_ID,Record_ID,Feature_Name,Recovered_Value,Units,Evidence_Type,Evidence_Location,Method,Confidence,Recovery_Status,Data_Origin,Source_URL,Predictor_Eligibility,Provenance_Layer,Source_Table
P023,10.1016/j.apmt.2018.09.002,P023_SERIES01,P023_MAT_FE39MN20CO20CR15SI5AL1,P023_MC_650_15_RT,P023_STATE_650_15,P023_OBS_650_15_RT,P023_OBS_650_15_RT,Si_at%,5.0,at.%,DIRECT_NOMINAL_OR_LOCAL_EDS_OR_VERIFIED_NA,Sec.2.1; Fig.1e pp.2-3,Nominal composition and scope-separated local EDS review,High,VERIFIED,EXPERIMENTAL,https://doi.org/10.1016/j.apmt.2018.09.002,AUDIT_SCOPE_DEPENDENT,MASTER_FIELD_MAPPING,master_extended_recovery_v17.csv
P023,10.1016/j.apmt.2018.09.002,P023_SERIES01,P023_MAT_FE39MN20CO20CR15SI5AL1,P023_MC_650_15_RT,P023_STATE_650_15,P023_OBS_650_15_RT,P023_OBS_650_15_RT,Other_elements,Al1 at.%,as reported,DIRECT_NOMINAL_OR_LOCAL_EDS_OR_VERIFIED_NA,Sec.2.1; Fig.1e pp.2-3,Nominal composition and scope-separated local EDS review,High,VERIFIED,EXPERIMENTAL,https://doi.org/10.1016/j.apmt.2018.09.002,AUDIT_SCOPE_DEPENDENT,MASTER_FIELD_MAPPING,master_extended_recovery_v17.csv
P023,10.1016/j.apmt.2018.09.002,P023_SERIES01,P023_MAT_FE39MN20CO20CR15SI5AL1,P023_MC_650_15_RT,P023_STATE_650_15,P023_OBS_650_15_RT,P023_OBS_650_15_RT,Processing_route,"Vacuum arc cast in cold-copper crucible; double-pass friction-stir processing at 350 then 150 rpm, 50.8 mm/min traverse, 3.65 mm plunge, 2 degree tilt, Cu backing plate, and Ar shielding; annealed 650 C/15 min; water quenched",as reported,DIRECT_PROCESSING_OR_TENSILE_METHODS_TEXT,Sec.2.1 and Sec.2.3,Casting/FSP/annealing and tensile-method mapping,High,VERIFIED,EXPERIMENTAL,https://doi.org/10.1016/j.apmt.2018.09.002,AUDIT_SCOPE_DEPENDENT,MASTER_FIELD_MAPPING,master_extended_recovery_v17.csv
P023,10.1016/j.apmt.2018.09.002,P023_SERIES01,P023_MAT_FE39MN20CO20CR15SI5AL1,P023_MC_650_15_RT,P023_STATE_650_15,P023_OBS_650_15_RT,P023_OBS_650_15_RT,Cast_method,Vacuum arc casting in cold-copper crucible,as reported,DIRECT_PROCESSING_OR_TENSILE_METHODS_TEXT,Sec.2.1 and Sec.2.3,Casting/FSP/annealing and tensile-method mapping,High,VERIFIED,EXPERIMENTAL,https://doi.org/10.1016/j.apmt.2018.09.002,AUDIT_SCOPE_DEPENDENT,MASTER_FIELD_MAPPING,master_extended_recovery_v17.csv
P023,10.1016/j.apmt.2018.09.002,P023_SERIES01,P023_MAT_FE39MN20CO20CR15SI5AL1,P023_MC_650_15_RT,P023_STATE_650_15,P023_OBS_650_15_RT,P023_OBS_650_15_RT,Annealing_T_K,923.15,K,DIRECT_PROCESSING_OR_TENSILE_METHODS_TEXT,Sec.2.1 and Sec.2.3,Casting/FSP/annealing and tensile-method mapping,High,VERIFIED,EXPERIMENTAL,https://doi.org/10.1016/j.apmt.2018.09.002,AUDIT_SCOPE_DEPENDENT,MASTER_FIELD_MAPPING,master_extended_recovery_v17.csv
P023,10.1016/j.apmt.2018.09.002,P023_SERIES01,P023_MAT_FE39MN20CO20CR15SI5AL1,P023_MC_650_15_RT,P023_STATE_650_15,P023_OBS_650_15_RT,P023_OBS_650_15_RT,Annealing_time_min,15,min,DIRECT_PROCESSING_OR_TENSILE_METHODS_TEXT,Sec.2.1 and Sec.2.3,Casting/FSP/annealing and tensile-method mapping,High,VERIFIED,EXPERIMENTAL,https://doi.org/10.1016/j.apmt.2018.09.002,AUDIT_SCOPE_DEPENDENT,MASTER_FIELD_MAPPING,master_extended_recovery_v17.csv
P023,10.1016/j.apmt.2018.09.002,P023_SERIES01,P023_MAT_FE39MN20CO20CR15SI5AL1,P023_MC_650_15_RT,P023_STATE_650_15,P023_OBS_650_15_RT,P023_OBS_650_15_RT,Cooling_route,Water quench,as reported,DIRECT_PROCESSING_OR_TENSILE_METHODS_TEXT,Sec.2.1 and Sec.2.3,Casting/FSP/annealing and tensile-method mapping,High,VERIFIED,EXPERIMENTAL,https://doi.org/10.1016/j.apmt.2018.09.002,AUDIT_SCOPE_DEPENDENT,MASTER_FIELD_MAPPING,master_extended_recovery_v17.csv
P023,10.1016/j.apmt.2018.09.002,P023_SERIES01,P023_MAT_FE39MN20CO20CR15SI5AL1,P023_MC_650_15_RT,P023_STATE_650_15,P023_OBS_650_15_RT,P023_OBS_650_15_RT,Test_T_K,UNRESOLVED_NA,K,DIRECT_PROCESSING_OR_TENSILE_METHODS_TEXT,Sec.2.1 and Sec.2.3,Casting/FSP/annealing and tensile-method mapping,High,VERIFIED_NA_ROOM_TEMPERATURE_NOT_NUMERICALLY_REPORTED,EXPERIMENTAL,https://doi.org/10.1016/j.apmt.2018.09.002,AUDIT_SCOPE_DEPENDENT,MASTER_FIELD_MAPPING,master_extended_recovery_v17.csv
P023,10.1016/j.apmt.2018.09.002,P023_SERIES01,P023_MAT_FE39MN20CO20CR15SI5AL1,P023_MC_650_15_RT,P023_STATE_650_15,P023_OBS_650_15_RT,P023_OBS_650_15_RT,Strain_rate_s-1,0.001,s^-1,DIRECT_PROCESSING_OR_TENSILE_METHODS_TEXT,Sec.2.1 and Sec.2.3,Casting/FSP/annealing and tensile-method mapping,High,VERIFIED,EXPERIMENTAL,https://doi.org/10.1016/j.apmt.2018.09.002,AUDIT_SCOPE_DEPENDENT,MASTER_FIELD_MAPPING,master_extended_recovery_v17.csv
P023,10.1016/j.apmt.2018.09.002,P023_SERIES01,P023_MAT_FE39MN20CO20CR15SI5AL1,P023_MC_650_15_RT,P023_STATE_650_15,P023_OBS_650_15_RT,P023_OBS_650_15_RT,Gauge_length_mm,5.0,mm,DIRECT_PROCESSING_OR_TENSILE_METHODS_TEXT,Sec.2.1 and Sec.2.3,Casting/FSP/annealing and tensile-method mapping,High,VERIFIED,EXPERIMENTAL,https://doi.org/10.1016/j.apmt.2018.09.002,AUDIT_SCOPE_DEPENDENT,MASTER_FIELD_MAPPING,master_extended_recovery_v17.csv
P023,10.1016/j.apmt.2018.09.002,P023_SERIES01,P023_MAT_FE39MN20CO20CR15SI5AL1,P023_MC_650_15_RT,P023_STATE_650_15,P023_OBS_650_15_RT,P023_OBS_650_15_RT,Gauge_width_mm,1.25,mm,DIRECT_PROCESSING_OR_TENSILE_METHODS_TEXT,Sec.2.1 and Sec.2.3,Casting/FSP/annealing and tensile-method mapping,High,VERIFIED,EXPERIMENTAL,https://doi.org/10.1016/j.apmt.2018.09.002,AUDIT_SCOPE_DEPENDENT,MASTER_FIELD_MAPPING,master_extended_recovery_v17.csv
P023,10.1016/j.apmt.2018.09.002,P023_SERIES01,P023_MAT_FE39MN20CO20CR15SI5AL1,P023_MC_650_15_RT,P023_STATE_650_15,P023_OBS_650_15_RT,P023_OBS_650_15_RT,Specimen_thickness_mm,1.0,mm,DIRECT_PROCESSING_OR_TENSILE_METHODS_TEXT,Sec.2.1 and Sec.2.3,Casting/FSP/annealing and tensile-method mapping,High,VERIFIED,EXPERIMENTAL,https://doi.org/10.1016/j.apmt.2018.09.002,AUDIT_SCOPE_DEPENDENT,MASTER_FIELD_MAPPING,master_extended_recovery_v17.csv
P023,10.1016/j.apmt.2018.09.002,P023_SERIES01,P023_MAT_FE39MN20CO20CR15SI5AL1,P023_MC_650_15_RT,P023_STATE_650_15,P023_OBS_650_15_RT,P023_OBS_650_15_RT,Initial_FCC_fraction,0.3,fraction,DIRECT_PRETEST_EBSD_XRD_OR_QUALITATIVE_MICROSTRUCTURE,Figs.1-3; Sec.3.1-3.2,Pre-test processing-state evidence; no curve digitization,High,VERIFIED,EXPERIMENTAL,https://doi.org/10.1016/j.apmt.2018.09.002,AUDIT_SCOPE_DEPENDENT,MASTER_FIELD_MAPPING,master_extended_recovery_v17.csv
P023,10.1016/j.apmt.2018.09.002,P023_SERIES01,P023_MAT_FE39MN20CO20CR15SI5AL1,P023_MC_650_15_RT,P023_STATE_650_15,P023_OBS_650_15_RT,P023_OBS_650_15_RT,Initial_HCP_fraction,0.7,fraction,DIRECT_PRETEST_EBSD_XRD_OR_QUALITATIVE_MICROSTRUCTURE,Figs.1-3; Sec.3.1-3.2,Pre-test processing-state evidence; no curve digitization,High,VERIFIED,EXPERIMENTAL,https://doi.org/10.1016/j.apmt.2018.09.002,AUDIT_SCOPE_DEPENDENT,MASTER_FIELD_MAPPING,master_extended_recovery_v17.csv
P023,10.1016/j.apmt.2018.09.002,P023_SERIES01,P023_MAT_FE39MN20CO20CR15SI5AL1,P023_MC_650_15_RT,P023_STATE_650_15,P023_OBS_650_15_RT,P023_OBS_650_15_RT,SFE_mJ_m2,UNRESOLVED_NA,mJ/m2,THERMODYNAMIC_MODEL_CONTEXT_OR_VERIFIED_CURRENT_PAPER_GAP,Fig.1a; Fig.5f; whole-paper review,Thermo-Calc context without observation override or cross-paper transfer,High,VERIFIED_NA_NO_CURRENT_PAPER_ALLOY_SPECIFIC_NUMERIC_SFE,EXPERIMENTAL,https://doi.org/10.1016/j.apmt.2018.09.002,CONDITIONAL_CONTEXT_OR_GAP_NOT_DIRECT_NUMERIC_PREDICTOR,MASTER_FIELD_MAPPING,master_extended_recovery_v17.csv
P023,10.1016/j.apmt.2018.09.002,P023_SERIES01,P023_MAT_FE39MN20CO20CR15SI5AL1,P023_MC_650_15_RT,P023_STATE_650_15,P023_OBS_650_15_RT,P023_OBS_650_15_RT,SFE_method,UNRESOLVED_NA,as reported,THERMODYNAMIC_MODEL_CONTEXT_OR_VERIFIED_CURRENT_PAPER_GAP,Fig.1a; Fig.5f; whole-paper review,Thermo-Calc context without observation override or cross-paper transfer,High,VERIFIED_NA_NO_CURRENT_PAPER_ALLOY_SPECIFIC_NUMERIC_SFE,EXPERIMENTAL,https://doi.org/10.1016/j.apmt.2018.09.002,CONDITIONAL_CONTEXT_OR_GAP_NOT_DIRECT_NUMERIC_PREDICTOR,MASTER_FIELD_MAPPING,master_extended_recovery_v17.csv
P023,10.1016/j.apmt.2018.09.002,P023_SERIES01,P023_MAT_FE39MN20CO20CR15SI5AL1,P023_MC_650_15_RT,P023_STATE_650_15,P023_OBS_650_15_RT,P023_OBS_650_15_RT,DeltaG_FCC_HCP_J_mol,UNRESOLVED_NA,J/mol,THERMODYNAMIC_MODEL_CONTEXT_OR_VERIFIED_CURRENT_PAPER_GAP,Fig.1a; Fig.5f; whole-paper review,Thermo-Calc context without observation override or cross-paper transfer,High,VERIFIED_NA_NOT_REPORTED_NO_CALCULATION_OR_TRANSFER,EXPERIMENTAL,https://doi.org/10.1016/j.apmt.2018.09.002,CONDITIONAL_CONTEXT_OR_GAP_NOT_DIRECT_NUMERIC_PREDICTOR,MASTER_FIELD_MAPPING,master_extended_recovery_v17.csv
P023,10.1016/j.apmt.2018.09.002,P023_SERIES01,P023_MAT_FE39MN20CO20CR15SI5AL1,P023_MC_650_15_RT,P023_STATE_650_15,P023_OBS_650_15_RT,P023_OBS_650_15_RT,DeltaG_method,UNRESOLVED_NA,as reported,THERMODYNAMIC_MODEL_CONTEXT_OR_VERIFIED_CURRENT_PAPER_GAP,Fig.1a; Fig.5f; whole-paper review,Thermo-Calc context without observation override or cross-paper transfer,High,VERIFIED_NA_NOT_REPORTED_NO_CALCULATION_OR_TRANSFER,EXPERIMENTAL,https://doi.org/10.1016/j.apmt.2018.09.002,CONDITIONAL_CONTEXT_OR_GAP_NOT_DIRECT_NUMERIC_PREDICTOR,MASTER_FIELD_MAPPING,master_extended_recovery_v17.csv
P023,10.1016/j.apmt.2018.09.002,P023_SERIES01,P023_MAT_FE39MN20CO20CR15SI5AL1,P023_MC_650_15_RT,P023_STATE_650_15,P023_OBS_650_15_RT,P023_OBS_650_15_RT,Slip,1,binary,CONDITION_LEVEL_TARGET_EVIDENCE,"Sec.2.3 p.2; Fig.4 p.6; Fig.2c; Sec.3.2 pp.2-4; Sec.3.3 p.3; Fig.8 p.8; FCC 30% -> 6%, HCP 70% -> 94% during tensile deformation; epsilon-phase <c+a> slip and twinning are directly reported.",Direct before/after phase evidence or conservative NA decision,High,VERIFIED,EXPERIMENTAL,https://doi.org/10.1016/j.apmt.2018.09.002,TARGET_OR_TARGET_EVIDENCE_NOT_PREDICTOR,MASTER_FIELD_MAPPING,master_extended_recovery_v17.csv
P023,10.1016/j.apmt.2018.09.002,P023_SERIES01,P023_MAT_FE39MN20CO20CR15SI5AL1,P023_MC_650_15_RT,P023_STATE_650_15,P023_OBS_650_15_RT,P023_OBS_650_15_RT,YS_MPa,610,MPa,DIRECT_TEXT_OR_VERIFIED_NA_NO_CURVE_DIGITIZATION,"Sec.2.3 p.2; Fig.4 p.6; Fig.2c; Sec.3.2 pp.2-4; Sec.3.3 p.3; Fig.8 p.8; FCC 30% -> 6%, HCP 70% -> 94% during tensile deformation; epsilon-phase <c+a> slip and twinning are directly reported.",Tensile-response review with stress/strain basis preserved,High,VERIFIED,EXPERIMENTAL,https://doi.org/10.1016/j.apmt.2018.09.002,MECHANICAL_OUTCOME_LEAKAGE,MASTER_FIELD_MAPPING,master_extended_recovery_v17.csv
P023,10.1016/j.apmt.2018.09.002,P023_SERIES01,P023_MAT_FE39MN20CO20CR15SI5AL1,P023_MC_650_15_RT,P023_STATE_650_15,P023_OBS_650_15_RT,P023_OBS_650_15_RT,UTS_MPa,1120,MPa,DIRECT_TEXT_OR_VERIFIED_NA_NO_CURVE_DIGITIZATION,"Sec.2.3 p.2; Fig.4 p.6; Fig.2c; Sec.3.2 pp.2-4; Sec.3.3 p.3; Fig.8 p.8; FCC 30% -> 6%, HCP 70% -> 94% during tensile deformation; epsilon-phase <c+a> slip and twinning are directly reported.",Tensile-response review with stress/strain basis preserved,High,VERIFIED,EXPERIMENTAL,https://doi.org/10.1016/j.apmt.2018.09.002,MECHANICAL_OUTCOME_LEAKAGE,MASTER_FIELD_MAPPING,master_extended_recovery_v17.csv
P023,10.1016/j.apmt.2018.09.002,P023_SERIES01,P023_MAT_FE39MN20CO20CR15SI5AL1,P023_MC_650_15_RT,P023_STATE_650_15,P023_OBS_650_15_RT,P023_OBS_650_15_RT,Elongation_pct,52,%,DIRECT_TEXT_OR_VERIFIED_NA_NO_CURVE_DIGITIZATION,"Sec.2.3 p.2; Fig.4 p.6; Fig.2c; Sec.3.2 pp.2-4; Sec.3.3 p.3; Fig.8 p.8; FCC 30% -> 6%, HCP 70% -> 94% during tensile deformation; epsilon-phase <c+a> slip and twinning are directly reported.",Tensile-response review with stress/strain basis preserved,High,VERIFIED,EXPERIMENTAL,https://doi.org/10.1016/j.apmt.2018.09.002,MECHANICAL_OUTCOME_LEAKAGE,MASTER_FIELD_MAPPING,master_extended_recovery_v17.csv
P023,10.1016/j.apmt.2018.09.002,P023_SERIES01,P023_MAT_FE39MN20CO20CR15SI5AL1,P023_MC_650_15_RT,P023_STATE_650_15,P023_OBS_650_15_RT,P023_OBS_650_15_RT,Uniform_elongation_pct,UNRESOLVED_NA,%,DIRECT_TEXT_OR_VERIFIED_NA_NO_CURVE_DIGITIZATION,"Sec.2.3 p.2; Fig.4 p.6; Fig.2c; Sec.3.2 pp.2-4; Sec.3.3 p.3; Fig.8 p.8; FCC 30% -> 6%, HCP 70% -> 94% during tensile deformation; epsilon-phase <c+a> slip and twinning are directly reported.",Tensile-response review with stress/strain basis preserved,High,VERIFIED_NA_NOT_EXPLICIT_TEXT_NO_CURVE_DIGITIZATION,EXPERIMENTAL,https://doi.org/10.1016/j.apmt.2018.09.002,MECHANICAL_OUTCOME_LEAKAGE,MASTER_FIELD_MAPPING,master_extended_recovery_v17.csv
P023,10.1016/j.apmt.2018.09.002,P023_SERIES01,P023_MAT_FE39MN20CO20CR15SI5AL1,P023_MC_650_15_RT,P023_STATE_650_15,P023_OBS_650_15_RT,P023_OBS_650_15_RT,Evidence_TRIP,"FCC 30% -> 6%, HCP 70% -> 94% during tensile deformation; epsilon-phase <c+a> slip and twinning are directly reported.",as reported,CONDITION_LEVEL_TARGET_EVIDENCE,"Sec.2.3 p.2; Fig.4 p.6; Fig.2c; Sec.3.2 pp.2-4; Sec.3.3 p.3; Fig.8 p.8; FCC 30% -> 6%, HCP 70% -> 94% during tensile deformation; epsilon-phase <c+a> slip and twinning are directly reported.",Direct before/after phase evidence or conservative NA decision,High,VERIFIED,EXPERIMENTAL,https://doi.org/10.1016/j.apmt.2018.09.002,TARGET_OR_TARGET_EVIDENCE_NOT_PREDICTOR,MASTER_FIELD_MAPPING,master_extended_recovery_v17.csv
P023,10.1016/j.apmt.2018.09.002,P023_SERIES01,P023_MAT_FE39MN20CO20CR15SI5AL1,P023_MC_650_15_RT,P023_STATE_650_15,P023_OBS_650_15_RT,P023_OBS_650_15_RT,Evidence_TWIP,"FCC 30% -> 6%, HCP 70% -> 94% during tensile deformation; epsilon-phase <c+a> slip and twinning are directly reported.",as reported,CONDITION_LEVEL_TARGET_EVIDENCE,"Sec.2.3 p.2; Fig.4 p.6; Fig.2c; Sec.3.2 pp.2-4; Sec.3.3 p.3; Fig.8 p.8; FCC 30% -> 6%, HCP 70% -> 94% during tensile deformation; epsilon-phase <c+a> slip and twinning are directly reported.",Direct before/after phase evidence or conservative NA decision,High,VERIFIED,EXPERIMENTAL,https://doi.org/10.1016/j.apmt.2018.09.002,TARGET_OR_TARGET_EVIDENCE_NOT_PREDICTOR,MASTER_FIELD_MAPPING,master_extended_recovery_v17.csv
P023,10.1016/j.apmt.2018.09.002,P023_SERIES01,P023_MAT_FE39MN20CO20CR15SI5AL1,P023_MC_650_15_RT,P023_STATE_650_15,P023_OBS_650_15_RT,P023_OBS_650_15_RT,Characterization_methods,Pre-test XRD+EBSD; post-test EBSD phase/IPF/GND,as reported,VERIFIED_MASTER_FIELD_MAPPING,"Sec.2.3 p.2; Fig.4 p.6; Fig.2c; Sec.3.2 pp.2-4; Sec.3.3 p.3; Fig.8 p.8; FCC 30% -> 6%, HCP 70% -> 94% during tensile deformation; epsilon-phase <c+a> slip and twinning are directly reported.",Verified workbook-to-master mapping,High,VERIFIED,EXPERIMENTAL,https://doi.org/10.1016/j.apmt.2018.09.002,AUDIT_SCOPE_DEPENDENT,MASTER_FIELD_MAPPING,master_extended_recovery_v17.csv
P023,10.1016/j.apmt.2018.09.002,P023_SERIES01,P023_MAT_FE39MN20CO20CR15SI5AL1,P023_MC_650_15_RT,P023_STATE_650_15,P023_OBS_650_15_RT,P023_OBS_650_15_RT,Source_location,"Sec.2.3 p.2; Fig.4 p.6; Fig.2c; Sec.3.2 pp.2-4; Sec.3.3 p.3; Fig.8 p.8; FCC 30% -> 6%, HCP 70% -> 94% during tensile deformation; epsilon-phase <c+a> slip and twinning are directly reported.",as reported,VERIFIED_MASTER_FIELD_MAPPING,"Sec.2.3 p.2; Fig.4 p.6; Fig.2c; Sec.3.2 pp.2-4; Sec.3.3 p.3; Fig.8 p.8; FCC 30% -> 6%, HCP 70% -> 94% during tensile deformation; epsilon-phase <c+a> slip and twinning are directly reported.",Verified workbook-to-master mapping,High,VERIFIED,EXPERIMENTAL,https://doi.org/10.1016/j.apmt.2018.09.002,AUDIT_SCOPE_DEPENDENT,MASTER_FIELD_MAPPING,master_extended_recovery_v17.csv
P023,10.1016/j.apmt.2018.09.002,P023_SERIES01,P023_MAT_FE39MN20CO20CR15SI5AL1,P023_MC_650_15_RT,P023_STATE_650_15,P023_OBS_650_15_RT,P023_OBS_650_15_RT,Label_confidence,High,as reported,CONDITION_LEVEL_TARGET_EVIDENCE,"Sec.2.3 p.2; Fig.4 p.6; Fig.2c; Sec.3.2 pp.2-4; Sec.3.3 p.3; Fig.8 p.8; FCC 30% -> 6%, HCP 70% -> 94% during tensile deformation; epsilon-phase <c+a> slip and twinning are directly reported.",Direct before/after phase evidence or conservative NA decision,High,VERIFIED,EXPERIMENTAL,https://doi.org/10.1016/j.apmt.2018.09.002,TARGET_OR_TARGET_EVIDENCE_NOT_PREDICTOR,MASTER_FIELD_MAPPING,master_extended_recovery_v17.csv
P023,10.1016/j.apmt.2018.09.002,P023_SERIES01,P023_MAT_FE39MN20CO20CR15SI5AL1,P023_MC_650_15_RT,P023_STATE_650_15,P023_OBS_650_15_RT,P023_OBS_650_15_RT,Notes,Strong direct TRIP + HCP-TWIP + slip evidence.,as reported,VERIFIED_MASTER_FIELD_MAPPING,"Sec.2.3 p.2; Fig.4 p.6; Fig.2c; Sec.3.2 pp.2-4; Sec.3.3 p.3; Fig.8 p.8; FCC 30% -> 6%, HCP 70% -> 94% during tensile deformation; epsilon-phase <c+a> slip and twinning are directly reported.",Verified workbook-to-master mapping,High,VERIFIED,EXPERIMENTAL,https://doi.org/10.1016/j.apmt.2018.09.002,AUDIT_SCOPE_DEPENDENT,MASTER_FIELD_MAPPING,master_extended_recovery_v17.csv
P023,10.1016/j.apmt.2018.09.002,P023_SERIES01,P023_MAT_FE39MN20CO20CR15SI5AL1,P023_MC_650_15_RT,P023_STATE_650_15,P023_OBS_650_15_RT,P023_OBS_650_15_RT,Parent_Experiment_ID,P023_MC_650_15_RT,as reported,HIERARCHY_INTEGRATION,P023 tensile-condition and processing-state sheets,Source-defined condition hierarchy and aggregate replicate scope,High,VERIFIED,EXPERIMENTAL,https://doi.org/10.1016/j.apmt.2018.09.002,IDENTITY_GROUPING_OR_AUDIT_CONTROL,MASTER_FIELD_MAPPING,master_extended_recovery_v17.csv
P023,10.1016/j.apmt.2018.09.002,P023_SERIES01,P023_MAT_FE39MN20CO20CR15SI5AL1,P023_MC_650_15_RT,P023_STATE_650_15,P023_OBS_650_15_RT,P023_OBS_650_15_RT,ML_Condition_ID,P023_MC_650_15_RT,as reported,HIERARCHY_INTEGRATION,P023 tensile-condition and processing-state sheets,Source-defined condition hierarchy and aggregate replicate scope,High,VERIFIED,EXPERIMENTAL,https://doi.org/10.1016/j.apmt.2018.09.002,IDENTITY_GROUPING_OR_AUDIT_CONTROL,MASTER_FIELD_MAPPING,master_extended_recovery_v17.csv
P023,10.1016/j.apmt.2018.09.002,P023_SERIES01,P023_MAT_FE39MN20CO20CR15SI5AL1,P023_MC_650_15_RT,P023_STATE_650_15,P023_OBS_650_15_RT,P023_OBS_650_15_RT,Observation_ID,P023_OBS_650_15_RT,as reported,HIERARCHY_INTEGRATION,P023 tensile-condition and processing-state sheets,Source-defined condition hierarchy and aggregate replicate scope,High,VERIFIED,EXPERIMENTAL,https://doi.org/10.1016/j.apmt.2018.09.002,IDENTITY_GROUPING_OR_AUDIT_CONTROL,MASTER_FIELD_MAPPING,master_extended_recovery_v17.csv
P023,10.1016/j.apmt.2018.09.002,P023_SERIES01,P023_MAT_FE39MN20CO20CR15SI5AL1,P023_MC_650_15_RT,P023_STATE_650_15,P023_OBS_650_15_RT,P023_OBS_650_15_RT,Data_Origin,EXPERIMENTAL,as reported,SOURCE_IDENTITY,p.1 and publisher DOI record,Verified PDF and publisher DOI identity,High,VERIFIED,EXPERIMENTAL,https://doi.org/10.1016/j.apmt.2018.09.002,IDENTITY_GROUPING_OR_AUDIT_CONTROL,MASTER_FIELD_MAPPING,master_extended_recovery_v17.csv
P023,10.1016/j.apmt.2018.09.002,P023_SERIES01,P023_MAT_FE39MN20CO20CR15SI5AL1,P023_MC_650_15_RT,P023_STATE_650_15,P023_OBS_650_15_RT,P023_OBS_650_15_RT,Observation_Role,INDEPENDENT_CONDITION,as reported,HIERARCHY_INTEGRATION,P023 tensile-condition and processing-state sheets,Source-defined condition hierarchy and aggregate replicate scope,High,VERIFIED,EXPERIMENTAL,https://doi.org/10.1016/j.apmt.2018.09.002,IDENTITY_GROUPING_OR_AUDIT_CONTROL,MASTER_FIELD_MAPPING,master_extended_recovery_v17.csv
P023,10.1016/j.apmt.2018.09.002,P023_SERIES01,P023_MAT_FE39MN20CO20CR15SI5AL1,P023_MC_650_15_RT,P023_STATE_650_15,P023_OBS_650_15_RT,P023_OBS_650_15_RT,Grouping_Review_Required,False,as reported,HIERARCHY_INTEGRATION,P023 tensile-condition and processing-state sheets,Source-defined condition hierarchy and aggregate replicate scope,High,VERIFIED,EXPERIMENTAL,https://doi.org/10.1016/j.apmt.2018.09.002,IDENTITY_GROUPING_OR_AUDIT_CONTROL,MASTER_FIELD_MAPPING,master_extended_recovery_v17.csv
P023,10.1016/j.apmt.2018.09.002,P023_SERIES01,P023_MAT_FE39MN20CO20CR15SI5AL1,P023_MC_650_15_RT,P023_STATE_650_15,P023_OBS_650_15_RT,P023_OBS_650_15_RT,Grouping_Confidence,HIGH,as reported,HIERARCHY_INTEGRATION,P023 tensile-condition and processing-state sheets,Source-defined condition hierarchy and aggregate replicate scope,High,VERIFIED,EXPERIMENTAL,https://doi.org/10.1016/j.apmt.2018.09.002,IDENTITY_GROUPING_OR_AUDIT_CONTROL,MASTER_FIELD_MAPPING,master_extended_recovery_v17.csv
P023,10.1016/j.apmt.2018.09.002,P023_SERIES01,P023_MAT_FE39MN20CO20CR15SI5AL1,P023_MC_650_15_RT,P023_STATE_650_15,P023_OBS_650_15_RT,P023_OBS_650_15_RT,Grouping_Reason,Source-defined FSP/annealing processing state with one room-temperature tensile condition; three tested specimens retained only as aggregate metadata,as reported,HIERARCHY_INTEGRATION,P023 tensile-condition and processing-state sheets,Source-defined condition hierarchy and aggregate replicate scope,High,VERIFIED,EXPERIMENTAL,https://doi.org/10.1016/j.apmt.2018.09.002,IDENTITY_GROUPING_OR_AUDIT_CONTROL,MASTER_FIELD_MAPPING,master_extended_recovery_v17.csv
P023,10.1016/j.apmt.2018.09.002,P023_SERIES01,P023_MAT_FE39MN20CO20CR15SI5AL1,P023_MC_650_15_RT,P023_STATE_650_15,P023_OBS_650_15_RT,P023_OBS_650_15_RT,Recovered_Initial_FCC_fraction,0.3,fraction,DIRECT_PRETEST_EBSD_XRD_OR_QUALITATIVE_MICROSTRUCTURE,Figs.1-3; Sec.3.1-3.2,Pre-test processing-state evidence; no curve digitization,High,VERIFIED,EXPERIMENTAL,https://doi.org/10.1016/j.apmt.2018.09.002,AUDIT_SCOPE_DEPENDENT,MASTER_FIELD_MAPPING,master_extended_recovery_v17.csv
P023,10.1016/j.apmt.2018.09.002,P023_SERIES01,P023_MAT_FE39MN20CO20CR15SI5AL1,P023_MC_650_15_RT,P023_STATE_650_15,P023_OBS_650_15_RT,P023_OBS_650_15_RT,Recovered_Initial_HCP_fraction,0.7,fraction,DIRECT_PRETEST_EBSD_XRD_OR_QUALITATIVE_MICROSTRUCTURE,Figs.1-3; Sec.3.1-3.2,Pre-test processing-state evidence; no curve digitization,High,VERIFIED,EXPERIMENTAL,https://doi.org/10.1016/j.apmt.2018.09.002,AUDIT_SCOPE_DEPENDENT,MASTER_FIELD_MAPPING,master_extended_recovery_v17.csv
P023,10.1016/j.apmt.2018.09.002,P023_SERIES01,P023_MAT_FE39MN20CO20CR15SI5AL1,P023_MC_650_15_RT,P023_STATE_650_15,P023_OBS_650_15_RT,P023_OBS_650_15_RT,Recovered_TRIP,1,binary,CONDITION_LEVEL_TARGET_EVIDENCE,"Sec.2.3 p.2; Fig.4 p.6; Fig.2c; Sec.3.2 pp.2-4; Sec.3.3 p.3; Fig.8 p.8; FCC 30% -> 6%, HCP 70% -> 94% during tensile deformation; epsilon-phase <c+a> slip and twinning are directly reported.",Direct before/after phase evidence or conservative NA decision,High,VERIFIED,EXPERIMENTAL,https://doi.org/10.1016/j.apmt.2018.09.002,TARGET_OR_TARGET_EVIDENCE_NOT_PREDICTOR,MASTER_FIELD_MAPPING,master_extended_recovery_v17.csv
P023,10.1016/j.apmt.2018.09.002,P023_SERIES01,P023_MAT_FE39MN20CO20CR15SI5AL1,P023_MC_650_15_RT,P023_STATE_650_15,P023_OBS_650_15_RT,P023_OBS_650_15_RT,Recovered_TWIP,1,binary,CONDITION_LEVEL_TARGET_EVIDENCE,"Sec.2.3 p.2; Fig.4 p.6; Fig.2c; Sec.3.2 pp.2-4; Sec.3.3 p.3; Fig.8 p.8; FCC 30% -> 6%, HCP 70% -> 94% during tensile deformation; epsilon-phase <c+a> slip and twinning are directly reported.",Direct before/after phase evidence or conservative NA decision,High,VERIFIED,EXPERIMENTAL,https://doi.org/10.1016/j.apmt.2018.09.002,TARGET_OR_TARGET_EVIDENCE_NOT_PREDICTOR,MASTER_FIELD_MAPPING,master_extended_recovery_v17.csv
P023,10.1016/j.apmt.2018.09.002,P023_SERIES01,P023_MAT_FE39MN20CO20CR15SI5AL1,P023_MC_650_15_RT,P023_STATE_650_15,P023_OBS_650_15_RT,P023_OBS_650_15_RT,Effective_TRIP,1,binary,CONDITION_LEVEL_TARGET_EVIDENCE,"Sec.2.3 p.2; Fig.4 p.6; Fig.2c; Sec.3.2 pp.2-4; Sec.3.3 p.3; Fig.8 p.8; FCC 30% -> 6%, HCP 70% -> 94% during tensile deformation; epsilon-phase <c+a> slip and twinning are directly reported.",Direct before/after phase evidence or conservative NA decision,High,VERIFIED,EXPERIMENTAL,https://doi.org/10.1016/j.apmt.2018.09.002,TARGET_OR_TARGET_EVIDENCE_NOT_PREDICTOR,MASTER_FIELD_MAPPING,master_extended_recovery_v17.csv
P023,10.1016/j.apmt.2018.09.002,P023_SERIES01,P023_MAT_FE39MN20CO20CR15SI5AL1,P023_MC_650_15_RT,P023_STATE_650_15,P023_OBS_650_15_RT,P023_OBS_650_15_RT,Effective_TWIP,1,binary,CONDITION_LEVEL_TARGET_EVIDENCE,"Sec.2.3 p.2; Fig.4 p.6; Fig.2c; Sec.3.2 pp.2-4; Sec.3.3 p.3; Fig.8 p.8; FCC 30% -> 6%, HCP 70% -> 94% during tensile deformation; epsilon-phase <c+a> slip and twinning are directly reported.",Direct before/after phase evidence or conservative NA decision,High,VERIFIED,EXPERIMENTAL,https://doi.org/10.1016/j.apmt.2018.09.002,TARGET_OR_TARGET_EVIDENCE_NOT_PREDICTOR,MASTER_FIELD_MAPPING,master_extended_recovery_v17.csv
P023,10.1016/j.apmt.2018.09.002,P023_SERIES01,P023_MAT_FE39MN20CO20CR15SI5AL1,P023_MC_650_15_RT,P023_STATE_650_15,P023_OBS_650_15_RT,P023_OBS_650_15_RT,Study_Series_ID,P023_SERIES01,as reported,HIERARCHY_INTEGRATION,P023 tensile-condition and processing-state sheets,Source-defined condition hierarchy and aggregate replicate scope,High,VERIFIED,EXPERIMENTAL,https://doi.org/10.1016/j.apmt.2018.09.002,IDENTITY_GROUPING_OR_AUDIT_CONTROL,MASTER_FIELD_MAPPING,master_extended_recovery_v17.csv
P023,10.1016/j.apmt.2018.09.002,P023_SERIES01,P023_MAT_FE39MN20CO20CR15SI5AL1,P023_MC_650_15_RT,P023_STATE_650_15,P023_OBS_650_15_RT,P023_OBS_650_15_RT,Material_Parent_ID,P023_MAT_FE39MN20CO20CR15SI5AL1,as reported,HIERARCHY_INTEGRATION,P023 tensile-condition and processing-state sheets,Source-defined condition hierarchy and aggregate replicate scope,High,VERIFIED,EXPERIMENTAL,https://doi.org/10.1016/j.apmt.2018.09.002,IDENTITY_GROUPING_OR_AUDIT_CONTROL,MASTER_FIELD_MAPPING,master_extended_recovery_v17.csv
P023,10.1016/j.apmt.2018.09.002,P023_SERIES01,P023_MAT_FE39MN20CO20CR15SI5AL1,P023_MC_650_15_RT,P023_STATE_650_15,P023_OBS_650_15_RT,P023_OBS_650_15_RT,Physical_Batch_ID,UNRESOLVED_NA,as reported,HIERARCHY_INTEGRATION,P023 tensile-condition and processing-state sheets,Source-defined condition hierarchy and aggregate replicate scope,High,VERIFIED_NA_NOT_SOURCE_SUPPORTED_NO_PSEUDOREPLICATION,EXPERIMENTAL,https://doi.org/10.1016/j.apmt.2018.09.002,IDENTITY_GROUPING_OR_AUDIT_CONTROL,MASTER_FIELD_MAPPING,master_extended_recovery_v17.csv
P023,10.1016/j.apmt.2018.09.002,P023_SERIES01,P023_MAT_FE39MN20CO20CR15SI5AL1,P023_MC_650_15_RT,P023_STATE_650_15,P023_OBS_650_15_RT,P023_OBS_650_15_RT,Replicate_ID,UNRESOLVED_NA,as reported,HIERARCHY_INTEGRATION,P023 tensile-condition and processing-state sheets,Source-defined condition hierarchy and aggregate replicate scope,High,VERIFIED_NA_NOT_SOURCE_SUPPORTED_NO_PSEUDOREPLICATION,EXPERIMENTAL,https://doi.org/10.1016/j.apmt.2018.09.002,IDENTITY_GROUPING_OR_AUDIT_CONTROL,MASTER_FIELD_MAPPING,master_extended_recovery_v17.csv
P023,10.1016/j.apmt.2018.09.002,P023_SERIES01,P023_MAT_FE39MN20CO20CR15SI5AL1,P023_MC_650_15_RT,P023_STATE_650_15,P023_OBS_650_15_RT,P023_OBS_650_15_RT,Leakage_Group_Strict,P023_SERIES01,as reported,HIERARCHY_INTEGRATION,P023 tensile-condition and processing-state sheets,Source-defined condition hierarchy and aggregate replicate scope,High,VERIFIED,EXPERIMENTAL,https://doi.org/10.1016/j.apmt.2018.09.002,IDENTITY_GROUPING_OR_AUDIT_CONTROL,MASTER_FIELD_MAPPING,master_extended_recovery_v17.csv
P023,10.1016/j.apmt.2018.09.002,P023_SERIES01,P023_MAT_FE39MN20CO20CR15SI5AL1,P023_MC_650_15_RT,P023_STATE_650_15,P023_OBS_650_15_RT,P023_OBS_650_15_RT,Leakage_Group_Material,P023_MAT_FE39MN20CO20CR15SI5AL1,as reported,HIERARCHY_INTEGRATION,P023 tensile-condition and processing-state sheets,Source-defined condition hierarchy and aggregate replicate scope,High,VERIFIED,EXPERIMENTAL,https://doi.org/10.1016/j.apmt.2018.09.002,IDENTITY_GROUPING_OR_AUDIT_CONTROL,MASTER_FIELD_MAPPING,master_extended_recovery_v17.csv
P023,10.1016/j.apmt.2018.09.002,P023_SERIES01,P023_MAT_FE39MN20CO20CR15SI5AL1,P023_MC_650_15_RT,P023_STATE_650_15,P023_OBS_650_15_RT,P023_OBS_650_15_RT,Parent_ML_Condition_ID,P023_MC_650_15_RT,as reported,HIERARCHY_INTEGRATION,P023 tensile-condition and processing-state sheets,Source-defined condition hierarchy and aggregate replicate scope,High,VERIFIED,EXPERIMENTAL,https://doi.org/10.1016/j.apmt.2018.09.002,IDENTITY_GROUPING_OR_AUDIT_CONTROL,MASTER_FIELD_MAPPING,master_extended_recovery_v17.csv
P023,10.1016/j.apmt.2018.09.002,P023_SERIES01,P023_MAT_FE39MN20CO20CR15SI5AL1,P023_MC_650_15_RT,P023_STATE_650_15,P023_OBS_650_15_RT,P023_OBS_650_15_RT,Replicate_n,3,as reported,HIERARCHY_INTEGRATION,P023 tensile-condition and processing-state sheets,Source-defined condition hierarchy and aggregate replicate scope,High,VERIFIED,EXPERIMENTAL,https://doi.org/10.1016/j.apmt.2018.09.002,IDENTITY_GROUPING_OR_AUDIT_CONTROL,MASTER_FIELD_MAPPING,master_extended_recovery_v17.csv
P023,10.1016/j.apmt.2018.09.002,P023_SERIES01,P023_MAT_FE39MN20CO20CR15SI5AL1,P023_MC_650_15_RT,P023_STATE_650_15,P023_OBS_650_15_RT,P023_OBS_650_15_RT,Recovered_Bulk_Composition_at_pct,UNRESOLVED_NA,at.%,DIRECT_NOMINAL_OR_LOCAL_EDS_OR_VERIFIED_NA,Sec.2.1; Fig.1e pp.2-3,Nominal composition and scope-separated local EDS review,High,VERIFIED_NA_NO_BULK_POSTMELT_CHEMISTRY_LOCAL_EDS_ONLY,EXPERIMENTAL,https://doi.org/10.1016/j.apmt.2018.09.002,AUDIT_SCOPE_DEPENDENT,MASTER_FIELD_MAPPING,master_extended_recovery_v17.csv
P023,10.1016/j.apmt.2018.09.002,P023_SERIES01,P023_MAT_FE39MN20CO20CR15SI5AL1,P023_MC_650_15_RT,P023_STATE_650_15,P023_OBS_650_15_RT,P023_OBS_650_15_RT,Recovered_Composition_Status,NOMINAL_PLUS_LOCAL_EDS_NO_BULK_POSTMELT_CHEMISTRY,as reported,DIRECT_NOMINAL_OR_LOCAL_EDS_OR_VERIFIED_NA,Sec.2.1; Fig.1e pp.2-3,Nominal composition and scope-separated local EDS review,High,VERIFIED,EXPERIMENTAL,https://doi.org/10.1016/j.apmt.2018.09.002,AUDIT_SCOPE_DEPENDENT,MASTER_FIELD_MAPPING,master_extended_recovery_v17.csv
P023,10.1016/j.apmt.2018.09.002,P023_SERIES01,P023_MAT_FE39MN20CO20CR15SI5AL1,P023_MC_650_15_RT,P023_STATE_650_15,P023_OBS_650_15_RT,P023_OBS_650_15_RT,Recovered_Grain_size_scope,ANNEALED_GRAIN_SIZE_NOT_RECOVERED,as reported,DIRECT_PRETEST_EBSD_XRD_OR_QUALITATIVE_MICROSTRUCTURE,Figs.1-3; Sec.3.1-3.2,Pre-test processing-state evidence; no curve digitization,High,VERIFIED,EXPERIMENTAL,https://doi.org/10.1016/j.apmt.2018.09.002,AUDIT_SCOPE_DEPENDENT,MASTER_FIELD_MAPPING,master_extended_recovery_v17.csv
P023,10.1016/j.apmt.2018.09.002,P023_SERIES01,P023_MAT_FE39MN20CO20CR15SI5AL1,P023_MC_650_15_RT,P023_STATE_650_15,P023_OBS_650_15_RT,P023_OBS_650_15_RT,Recovered_Initial_HCP_status,DIRECT_PRETEST_PHASE_FRACTION_FIG2C,as reported,DIRECT_PRETEST_EBSD_XRD_OR_QUALITATIVE_MICROSTRUCTURE,Figs.1-3; Sec.3.1-3.2,Pre-test processing-state evidence; no curve digitization,High,VERIFIED,EXPERIMENTAL,https://doi.org/10.1016/j.apmt.2018.09.002,AUDIT_SCOPE_DEPENDENT,MASTER_FIELD_MAPPING,master_extended_recovery_v17.csv
P023,10.1016/j.apmt.2018.09.002,P023_SERIES01,P023_MAT_FE39MN20CO20CR15SI5AL1,P023_MC_650_15_RT,P023_STATE_650_15,P023_OBS_650_15_RT,P023_OBS_650_15_RT,Precipitate_type,Fine Al-rich precipitates / controlled precipitation,as reported,DIRECT_PRETEST_EBSD_XRD_OR_QUALITATIVE_MICROSTRUCTURE,Figs.1-3; Sec.3.1-3.2,Pre-test processing-state evidence; no curve digitization,High,VERIFIED,EXPERIMENTAL,https://doi.org/10.1016/j.apmt.2018.09.002,AUDIT_SCOPE_DEPENDENT,MASTER_FIELD_MAPPING,master_extended_recovery_v17.csv
P023,10.1016/j.apmt.2018.09.002,P023_SERIES01,P023_MAT_FE39MN20CO20CR15SI5AL1,P023_MC_650_15_RT,P023_STATE_650_15,P023_OBS_650_15_RT,P023_OBS_650_15_RT,Independent_ML_sample,True,as reported,HIERARCHY_INTEGRATION,P023 tensile-condition and processing-state sheets,Source-defined condition hierarchy and aggregate replicate scope,High,VERIFIED,EXPERIMENTAL,https://doi.org/10.1016/j.apmt.2018.09.002,IDENTITY_GROUPING_OR_AUDIT_CONTROL,MASTER_FIELD_MAPPING,master_extended_recovery_v17.csv
P023,10.1016/j.apmt.2018.09.002,P023_SERIES01,P023_MAT_FE39MN20CO20CR15SI5AL1,P023_MC_650_15_RT,P023_STATE_650_15,P023_OBS_650_15_RT,P023_OBS_650_15_RT,Nominal_Composition_at_pct,Fe39Mn20Co20Cr15Si5Al1,at.%,DIRECT_NOMINAL_OR_LOCAL_EDS_OR_VERIFIED_NA,Sec.2.1; Fig.1e pp.2-3,Nominal composition and scope-separated local EDS review,High,VERIFIED,EXPERIMENTAL,https://doi.org/10.1016/j.apmt.2018.09.002,AUDIT_SCOPE_DEPENDENT,MASTER_FIELD_MAPPING,master_extended_recovery_v17.csv
P023,10.1016/j.apmt.2018.09.002,P023_SERIES01,P023_MAT_FE39MN20CO20CR15SI5AL1,P023_MC_650_15_RT,P023_STATE_650_15,P023_OBS_650_15_RT,P023_OBS_650_15_RT,Measured_Composition_Status,NO_BULK_POSTMELT_CHEMISTRY_LOCAL_EDS_ONLY,as reported,DIRECT_NOMINAL_OR_LOCAL_EDS_OR_VERIFIED_NA,Sec.2.1; Fig.1e pp.2-3,Nominal composition and scope-separated local EDS review,High,VERIFIED,EXPERIMENTAL,https://doi.org/10.1016/j.apmt.2018.09.002,AUDIT_SCOPE_DEPENDENT,MASTER_FIELD_MAPPING,master_extended_recovery_v17.csv
P023,10.1016/j.apmt.2018.09.002,P023_SERIES01,P023_MAT_FE39MN20CO20CR15SI5AL1,P023_MC_650_15_RT,P023_STATE_650_15,P023_OBS_650_15_RT,P023_OBS_650_15_RT,Initial_Phase_State_Qualitative,FCC_PLUS_HCP_PRETEST,as reported,DIRECT_PRETEST_EBSD_XRD_OR_QUALITATIVE_MICROSTRUCTURE,Figs.1-3; Sec.3.1-3.2,Pre-test processing-state evidence; no curve digitization,High,VERIFIED,EXPERIMENTAL,https://doi.org/10.1016/j.apmt.2018.09.002,AUDIT_SCOPE_DEPENDENT,MASTER_FIELD_MAPPING,master_extended_recovery_v17.csv
P023,10.1016/j.apmt.2018.09.002,P023_SERIES01,P023_MAT_FE39MN20CO20CR15SI5AL1,P023_MC_650_15_RT,P023_STATE_650_15,P023_OBS_650_15_RT,P023_OBS_650_15_RT,Initial_Phase_Status,DIRECT_PRETENSILE_FIG2C_EBSD_XRD_PHASE_FRACTIONS,as reported,DIRECT_PRETEST_EBSD_XRD_OR_QUALITATIVE_MICROSTRUCTURE,Figs.1-3; Sec.3.1-3.2,Pre-test processing-state evidence; no curve digitization,High,VERIFIED,EXPERIMENTAL,https://doi.org/10.1016/j.apmt.2018.09.002,AUDIT_SCOPE_DEPENDENT,MASTER_FIELD_MAPPING,master_extended_recovery_v17.csv
P023,10.1016/j.apmt.2018.09.002,P023_SERIES01,P023_MAT_FE39MN20CO20CR15SI5AL1,P023_MC_650_15_RT,P023_STATE_650_15,P023_OBS_650_15_RT,P023_OBS_650_15_RT,Processing_State_ID,P023_STATE_650_15,as reported,DIRECT_PROCESSING_OR_TENSILE_METHODS_TEXT,Sec.2.1 and Sec.2.3,Casting/FSP/annealing and tensile-method mapping,High,VERIFIED,EXPERIMENTAL,https://doi.org/10.1016/j.apmt.2018.09.002,AUDIT_SCOPE_DEPENDENT,MASTER_FIELD_MAPPING,master_extended_recovery_v17.csv
P023,10.1016/j.apmt.2018.09.002,P023_SERIES01,P023_MAT_FE39MN20CO20CR15SI5AL1,P023_MC_650_15_RT,P023_STATE_650_15,P023_OBS_650_15_RT,P023_OBS_650_15_RT,Local_EDS_Composition_at_pct,"{""AS_CAST"": {""Al"": 0.7, ""Co"": 20.5, ""Cr"": 14.4, ""Fe"": 40.2, ""Mn"": 19.7, ""Si"": 4.6}, ""D_PASS"": {""Al"": 1.03, ""Co"": 20.0, ""Cr"": 15.9, ""Fe"": 39.0, ""Mn"": 19.8, ""Si"": 4.3}}",at.%,DIRECT_NOMINAL_OR_LOCAL_EDS_OR_VERIFIED_NA,Sec.2.1; Fig.1e pp.2-3,Nominal composition and scope-separated local EDS review,High,VERIFIED,EXPERIMENTAL,https://doi.org/10.1016/j.apmt.2018.09.002,LOCAL_CHEMISTRY_NOT_BULK_COMPOSITION,MASTER_FIELD_MAPPING,master_extended_recovery_v17.csv
P023,10.1016/j.apmt.2018.09.002,P023_SERIES01,P023_MAT_FE39MN20CO20CR15SI5AL1,P023_MC_650_15_RT,P023_STATE_650_15,P023_OBS_650_15_RT,P023_OBS_650_15_RT,Local_EDS_Composition_Scope,LOCAL_EDS_ELEMENTAL_DISTRIBUTION_TABLE_NOT_BULK_CHEMISTRY,as reported,DIRECT_NOMINAL_OR_LOCAL_EDS_OR_VERIFIED_NA,Sec.2.1; Fig.1e pp.2-3,Nominal composition and scope-separated local EDS review,High,VERIFIED,EXPERIMENTAL,https://doi.org/10.1016/j.apmt.2018.09.002,LOCAL_CHEMISTRY_NOT_BULK_COMPOSITION,MASTER_FIELD_MAPPING,master_extended_recovery_v17.csv
P023,10.1016/j.apmt.2018.09.002,P023_SERIES01,P023_MAT_FE39MN20CO20CR15SI5AL1,P023_MC_650_15_RT,P023_STATE_650_15,P023_OBS_650_15_RT,P023_OBS_650_15_RT,Measured_Composition_at_pct,UNRESOLVED_NA,at.%,DIRECT_NOMINAL_OR_LOCAL_EDS_OR_VERIFIED_NA,Sec.2.1; Fig.1e pp.2-3,Nominal composition and scope-separated local EDS review,High,VERIFIED_NA_NO_BULK_POSTMELT_CHEMISTRY_LOCAL_EDS_ONLY,EXPERIMENTAL,https://doi.org/10.1016/j.apmt.2018.09.002,AUDIT_SCOPE_DEPENDENT,MASTER_FIELD_MAPPING,master_extended_recovery_v17.csv
P023,10.1016/j.apmt.2018.09.002,P023_SERIES01,P023_MAT_FE39MN20CO20CR15SI5AL1,P023_MC_650_15_RT,P023_STATE_650_15,P023_OBS_650_15_RT,P023_OBS_650_15_RT,Test_T_Raw,room temperature,as reported,DIRECT_PROCESSING_OR_TENSILE_METHODS_TEXT,Sec.2.1 and Sec.2.3,Casting/FSP/annealing and tensile-method mapping,High,VERIFIED,EXPERIMENTAL,https://doi.org/10.1016/j.apmt.2018.09.002,AUDIT_SCOPE_DEPENDENT,MASTER_FIELD_MAPPING,master_extended_recovery_v17.csv
P023,10.1016/j.apmt.2018.09.002,P023_SERIES01,P023_MAT_FE39MN20CO20CR15SI5AL1,P023_MC_650_15_RT,P023_STATE_650_15,P023_OBS_650_15_RT,P023_OBS_650_15_RT,Composition_Status,NOMINAL_PLUS_LOCAL_EDS_NO_BULK_POSTMELT_CHEMISTRY,as reported,DIRECT_NOMINAL_OR_LOCAL_EDS_OR_VERIFIED_NA,Sec.2.1; Fig.1e pp.2-3,Nominal composition and scope-separated local EDS review,High,VERIFIED,EXPERIMENTAL,https://doi.org/10.1016/j.apmt.2018.09.002,AUDIT_SCOPE_DEPENDENT,MASTER_FIELD_MAPPING,master_extended_recovery_v17.csv
P023,10.1016/j.apmt.2018.09.002,P023_SERIES01,P023_MAT_FE39MN20CO20CR15SI5AL1,P023_MC_650_15_RT,P023_STATE_650_15,P023_OBS_650_15_RT,P023_OBS_650_15_RT,Initial_HCP_Status,DIRECT_PRETEST_PHASE_FRACTION_FIG2C,as reported,DIRECT_PRETEST_EBSD_XRD_OR_QUALITATIVE_MICROSTRUCTURE,Figs.1-3; Sec.3.1-3.2,Pre-test processing-state evidence; no curve digitization,High,VERIFIED,EXPERIMENTAL,https://doi.org/10.1016/j.apmt.2018.09.002,AUDIT_SCOPE_DEPENDENT,MASTER_FIELD_MAPPING,master_extended_recovery_v17.csv
P023,10.1016/j.apmt.2018.09.002,P023_SERIES01,P023_MAT_FE39MN20CO20CR15SI5AL1,P023_MC_650_15_RT,P023_STATE_650_15,P023_OBS_650_15_RT,P023_OBS_650_15_RT,Initial_HCP_Origin,PRETEST_FSP_ANNEALING_WATER_QUENCH_PROCESSING_STATE,as reported,DIRECT_PRETEST_EBSD_XRD_OR_QUALITATIVE_MICROSTRUCTURE,Figs.1-3; Sec.3.1-3.2,Pre-test processing-state evidence; no curve digitization,High,VERIFIED,EXPERIMENTAL,https://doi.org/10.1016/j.apmt.2018.09.002,AUDIT_SCOPE_DEPENDENT,MASTER_FIELD_MAPPING,master_extended_recovery_v17.csv
P023,10.1016/j.apmt.2018.09.002,P023_SERIES01,P023_MAT_FE39MN20CO20CR15SI5AL1,P023_MC_650_15_RT,P023_STATE_650_15,P023_OBS_650_15_RT,P023_OBS_650_15_RT,Test_T_Status,SOURCE_TEXT_ROOM_TEMPERATURE_EXACT_NUMERIC_K_NOT_REPORTED,as reported,DIRECT_PROCESSING_OR_TENSILE_METHODS_TEXT,Sec.2.1 and Sec.2.3,Casting/FSP/annealing and tensile-method mapping,High,VERIFIED,EXPERIMENTAL,https://doi.org/10.1016/j.apmt.2018.09.002,AUDIT_SCOPE_DEPENDENT,MASTER_FIELD_MAPPING,master_extended_recovery_v17.csv
P023,10.1016/j.apmt.2018.09.002,P023_SERIES01,P023_MAT_FE39MN20CO20CR15SI5AL1,P023_MC_650_15_RT,P023_STATE_650_15,P023_OBS_650_15_RT,P023_OBS_650_15_RT,Grain_Size_Status,ANNEALED_GRAIN_SIZE_NOT_DIGITIZED_FROM_FIG3G,as reported,DIRECT_PRETEST_EBSD_XRD_OR_QUALITATIVE_MICROSTRUCTURE,Figs.1-3; Sec.3.1-3.2,Pre-test processing-state evidence; no curve digitization,High,VERIFIED,EXPERIMENTAL,https://doi.org/10.1016/j.apmt.2018.09.002,AUDIT_SCOPE_DEPENDENT,MASTER_FIELD_MAPPING,master_extended_recovery_v17.csv
P023,10.1016/j.apmt.2018.09.002,P023_SERIES01,P023_MAT_FE39MN20CO20CR15SI5AL1,P023_MC_650_15_RT,P023_STATE_650_15,P023_OBS_650_15_RT,P023_OBS_650_15_RT,Engineering_YS_MPa,610,MPa,DIRECT_TEXT_OR_VERIFIED_NA_NO_CURVE_DIGITIZATION,"Sec.2.3 p.2; Fig.4 p.6; Fig.2c; Sec.3.2 pp.2-4; Sec.3.3 p.3; Fig.8 p.8; FCC 30% -> 6%, HCP 70% -> 94% during tensile deformation; epsilon-phase <c+a> slip and twinning are directly reported.",Tensile-response review with stress/strain basis preserved,High,VERIFIED,EXPERIMENTAL,https://doi.org/10.1016/j.apmt.2018.09.002,MECHANICAL_OUTCOME_LEAKAGE,MASTER_FIELD_MAPPING,master_extended_recovery_v17.csv
P023,10.1016/j.apmt.2018.09.002,P023_SERIES01,P023_MAT_FE39MN20CO20CR15SI5AL1,P023_MC_650_15_RT,P023_STATE_650_15,P023_OBS_650_15_RT,P023_OBS_650_15_RT,Engineering_UTS_MPa,1120,MPa,DIRECT_TEXT_OR_VERIFIED_NA_NO_CURVE_DIGITIZATION,"Sec.2.3 p.2; Fig.4 p.6; Fig.2c; Sec.3.2 pp.2-4; Sec.3.3 p.3; Fig.8 p.8; FCC 30% -> 6%, HCP 70% -> 94% during tensile deformation; epsilon-phase <c+a> slip and twinning are directly reported.",Tensile-response review with stress/strain basis preserved,High,VERIFIED,EXPERIMENTAL,https://doi.org/10.1016/j.apmt.2018.09.002,MECHANICAL_OUTCOME_LEAKAGE,MASTER_FIELD_MAPPING,master_extended_recovery_v17.csv
P023,10.1016/j.apmt.2018.09.002,P023_SERIES01,P023_MAT_FE39MN20CO20CR15SI5AL1,P023_MC_650_15_RT,P023_STATE_650_15,P023_OBS_650_15_RT,P023_OBS_650_15_RT,Engineering_Elongation_pct,52,%,DIRECT_TEXT_OR_VERIFIED_NA_NO_CURVE_DIGITIZATION,"Sec.2.3 p.2; Fig.4 p.6; Fig.2c; Sec.3.2 pp.2-4; Sec.3.3 p.3; Fig.8 p.8; FCC 30% -> 6%, HCP 70% -> 94% during tensile deformation; epsilon-phase <c+a> slip and twinning are directly reported.",Tensile-response review with stress/strain basis preserved,High,VERIFIED,EXPERIMENTAL,https://doi.org/10.1016/j.apmt.2018.09.002,MECHANICAL_OUTCOME_LEAKAGE,MASTER_FIELD_MAPPING,master_extended_recovery_v17.csv
