Repository: abolghasemkazemi/ATI_ML_Project

# ATI ML Project

Machine Learning research project for ATI.

File: reports/tables/p012_recovery_v7_stage_observations.csv
Paper_ID,DOI,Parent_ML_Condition_ID,Observation_ID,Alloy_Label,Test_T_K,True_Strain,Observation_Role,Independent_ML_sample,TRIP_at_stage,TWIP_at_stage,Slip_at_stage,HCP_fraction,Twin_fraction,GND_density_m-2,Martensite_lath_thickness,Martensite_interspace_nm,Deformation_twin_thickness_nm,Observed_Microstructure,Evidence_Location,Confidence,Notes,Source_URL
P012,10.1016/j.jallcom.2022.165108,P012_MC_BASE_RT,P012_OBS_BASE_RT_eps005,Base,298,0.05,REPEATED_STAGE,False,,0,1,,,,,,,Loosely knit dislocations/dislocation clusters; mechanical twins not observed,Fig.5; p.7,High,Stage-specific TWIP=0 is explicit; no phase analysis supports TRIP label here.,https://doi.org/10.1016/j.jallcom.2022.165108
P012,10.1016/j.jallcom.2022.165108,P012_MC_BASE_RT,P012_OBS_BASE_RT_eps010,Base,298,0.1,REPEATED_STAGE,False,,1,1,,,,,,10.0,Planar dislocation arrays + deformation nanotwins (~10 nm),Fig.5; pp.7-9,High,Direct TEM/SADP evidence of deformation twins.,https://doi.org/10.1016/j.jallcom.2022.165108
P012,10.1016/j.jallcom.2022.165108,P012_MC_BASE_RT,P012_OBS_BASE_RT_eps020,Base,298,0.2,REPEATED_STAGE,False,0.0,1,1,0.0,,139000000000000.0,,,,Single FCC phase + narrow deformation-twin bands,Fig.6; pp.8-9,High,Direct phase map supports TRIP=0 at this stage.,https://doi.org/10.1016/j.jallcom.2022.165108
P012,10.1016/j.jallcom.2022.165108,P012_MC_BASE_RT,P012_OBS_BASE_RT_eps045,Base,298,0.45,REPEATED_STAGE,False,,1,1,,,,,,,Intense deformation twinning; secondary/hierarchical twins at high strain,Fig.7; pp.8-10,High,Do not infer phase fraction because Fig.7 is GB/IPF-based rather than a quantitative phase map.,https://doi.org/10.1016/j.jallcom.2022.165108
P012,10.1016/j.jallcom.2022.165108,P012_MC_MO_RT,P012_OBS_MO_RT_eps005,Mo1.7,298,0.05,REPEATED_STAGE,False,,0,1,,,,,,,Loosely knit dislocations/dislocation clusters; mechanical twins not observed,Fig.5; p.7,High,Stage-specific TWIP=0 is explicit; no phase analysis supports TRIP label here.,https://doi.org/10.1016/j.jallcom.2022.165108
P012,10.1016/j.jallcom.2022.165108,P012_MC_MO_RT,P012_OBS_MO_RT_eps010,Mo1.7,298,0.1,REPEATED_STAGE,False,,1,1,,,,,,10.0,Planar dislocation arrays + deformation nanotwins (~10 nm),Fig.5; pp.7-9,High,Direct TEM/SADP evidence of deformation twins.,https://doi.org/10.1016/j.jallcom.2022.165108
P012,10.1016/j.jallcom.2022.165108,P012_MC_MO_RT,P012_OBS_MO_RT_eps020,Mo1.7,298,0.2,REPEATED_STAGE,False,0.0,1,1,0.0,,280000000000000.0,,,,Single FCC phase + narrow deformation-twin bands,Fig.6; pp.8-9,High,Direct phase map supports TRIP=0 at this stage.,https://doi.org/10.1016/j.jallcom.2022.165108
P012,10.1016/j.jallcom.2022.165108,P012_MC_MO_RT,P012_OBS_MO_RT_eps045,Mo1.7,298,0.45,REPEATED_STAGE,False,,1,1,,,,,,,Intense deformation twinning; secondary/hierarchical twins at high strain,Fig.7; pp.8-10,High,Do not infer phase fraction because Fig.7 is GB/IPF-based rather than a quantitative phase map.,https://doi.org/10.1016/j.jallcom.2022.165108
P012,10.1016/j.jallcom.2022.165108,P012_MC_C_RT,P012_OBS_C_RT_eps005,C0.5_nominal,298,0.05,REPEATED_STAGE,False,,0,1,,,,,,,Loosely knit dislocations/dislocation clusters; mechanical twins not observed,Fig.5; p.7,High,Stage-specific TWIP=0 is explicit; no phase analysis supports TRIP label here.,https://doi.org/10.1016/j.jallcom.2022.165108
P012,10.1016/j.jallcom.2022.165108,P012_MC_C_RT,P012_OBS_C_RT_eps010,C0.5_nominal,298,0.1,REPEATED_STAGE,False,,1,1,,,,,,10.0,Planar dislocation arrays + deformation nanotwins (~10 nm),Fig.5; pp.7-9,High,Direct TEM/SADP evidence of deformation twins.,https://doi.org/10.1016/j.jallcom.2022.165108
P012,10.1016/j.jallcom.2022.165108,P012_MC_C_RT,P012_OBS_C_RT_eps020,C0.5_nominal,298,0.2,REPEATED_STAGE,False,0.0,1,1,0.0,,370000000000000.0,,,,Single FCC phase + narrow deformation-twin bands,Fig.6; pp.8-9,High,Direct phase map supports TRIP=0 at this stage.,https://doi.org/10.1016/j.jallcom.2022.165108
P012,10.1016/j.jallcom.2022.165108,P012_MC_C_RT,P012_OBS_C_RT_eps045,C0.5_nominal,298,0.45,REPEATED_STAGE,False,,1,1,,,,,,,Intense deformation twinning; secondary/hierarchical twins at high strain,Fig.7; pp.8-10,High,Do not infer phase fraction because Fig.7 is GB/IPF-based rather than a quantitative phase map.,https://doi.org/10.1016/j.jallcom.2022.165108
P012,10.1016/j.jallcom.2022.165108,P012_MC_BASE_77K,P012_OBS_BASE_77_eps020,Base,77,0.2,REPEATED_STAGE,False,1.0,0,1,,,,1.3 ± 0.4 µm (EBSD-scale laths); 13 nm nano-laths by HRTEM,80.0,,SIMT in most grains; no microscale mechanical twins observed,"Figs.10,13; pp.12,14-15",High,TWIP=0 is stage-specific and scale-qualified; overall condition TWIP remains NA.,https://doi.org/10.1016/j.jallcom.2022.165108
P012,10.1016/j.jallcom.2022.165108,P012_MC_MO_77K,P012_OBS_MO_77_eps010,Mo1.7,77,0.1,REPEATED_STAGE,False,0.0,0,1,,,,,,,FCC with extended stacking faults; no SIMT; no deformation twins observed in early stage,Fig.14a; pp.14-16,High,"Text explicitly states no SIMT at early stage; caption wording is less clear, so detailed Results text governs.",https://doi.org/10.1016/j.jallcom.2022.165108
P012,10.1016/j.jallcom.2022.165108,P012_MC_MO_77K,P012_OBS_MO_77_eps020,Mo1.7,77,0.2,REPEATED_STAGE,False,1.0,0,1,,,,70,20.0,,SIMT with ε-martensite laths; γ nanolaminates (~15 nm) remain between martensite bands,"Figs.11,14; pp.12-16",High,No deformation twins observed; SIMT becomes dominant at high strain.,https://doi.org/10.1016/j.jallcom.2022.165108
P012,10.1016/j.jallcom.2022.165108,P012_MC_MO_77K,P012_OBS_MO_77_eps050,Mo1.7,77,0.5,REPEATED_STAGE,False,1.0,0,1,0.668,,,,,,High ε-martensite fraction at 50% strain,Fig.9; p.11,High,Exact 66.8% HCP at 50% strain is text-reported.,https://doi.org/10.1016/j.jallcom.2022.165108
P012,10.1016/j.jallcom.2022.165108,P012_MC_C_77K,P012_OBS_C_77_eps010,C0.5_nominal,77,0.1,REPEATED_STAGE,False,0.0,1,1,,0.0189,,,,10.0,Deformation nanotwins; no SIMT,Fig.15a; pp.15-16; twin fraction text p.14,High,Twin fraction 1.89% at true strain 0.1 is explicitly stated in main text (citing Fig.S2).,https://doi.org/10.1016/j.jallcom.2022.165108
P012,10.1016/j.jallcom.2022.165108,P012_MC_C_77K,P012_OBS_C_77_eps020,C0.5_nominal,77,0.2,REPEATED_STAGE,False,1.0,1,1,,,,8,,35.0,Complex TWIP/TRIP structure: deformation nanotwins + ε nano-laths + γ nanolaminates,"Figs.12,15; pp.13-17",High,Direct simultaneous TWIP/TRIP evidence in a single grain.,https://doi.org/10.1016/j.jallcom.2022.165108
P012,10.1016/j.jallcom.2022.165108,P012_MC_C_77K,P012_OBS_C_77_eps040,C0.5_nominal,77,0.4,REPEATED_STAGE,False,1.0,1,1,,0.085,,,,,Combined TWIP/TRIP at higher strain,p.14 + Fig.S2 referenced; pp.16-17,High,Twin fraction 8.5% at true strain 0.4 is text-reported.,https://doi.org/10.1016/j.jallcom.2022.165108
P012,10.1016/j.jallcom.2022.165108,P012_MC_C_77K,P012_OBS_C_77_eps050,C0.5_nominal,77,0.5,REPEATED_STAGE,False,1.0,1,1,0.3,,,,,,HCP fraction reaches ~30% at 50% strain,Fig.9; p.11,High,Text reports HCP volume fraction increased up to 30% at strain 50%.,https://doi.org/10.1016/j.jallcom.2022.165108

File: reports/tables/p023_recovery_v17_phase_fractions.csv
Paper_ID,DOI,Study_Series_ID,Material_Parent_ID,Processing_State_ID,Processing_State,Primary_Tensile_Condition_ID,Anneal_T_C,Anneal_Time_min,Post_Anneal_Quench,Initial_FCC_fraction,Initial_HCP_fraction,Phase_Fraction_SD_pct,Phase_Fraction_Method,Independent_Experimental_ML_sample,Supporting_Record_Status,Primary_Tensile_Status,Counting_Status,Evidence_Type,Evidence_Location,Method,Confidence,Recovery_Status,Data_Origin,Notes,Source_URL
P023,10.1016/j.apmt.2018.09.002,P023_SERIES01,P023_MAT_FE39MN20CO20CR15SI5AL1,P023_STATE_DPASS,D-pass,P023_MC_DPASS_RT,,,,0.83,0.17,3.9,XRD_PLUS_EBSD_REPORTED_SUMMARY,False,SUPPORTING_PRETEST_PROCESSING_STATE,HAS_PRIMARY_TENSILE_CONDITION,DOES_NOT_COUNT_SEPARATELY_FROM_PRIMARY_CONDITION,DIRECT_FIG2C_PRETEST_PHASE_FRACTION,Fig.2c; Sec.3.2 pp.2-4,EBSD/XRD reported summary,High,VERIFIED_PRETEST_STATE,EXPERIMENTAL,These are PRE-TENSILE phase fractions after FSP/annealing/quench. Initial HCP is processing/annealing-generated and must not itself establish tensile TRIP.,https://doi.org/10.1016/j.apmt.2018.09.002
P023,10.1016/j.apmt.2018.09.002,P023_SERIES01,P023_MAT_FE39MN20CO20CR15SI5AL1,P023_STATE_650_5,650-5,P023_MC_650_5_RT,650,5,Water quench,0.86,0.14,4.2,XRD_PLUS_EBSD_REPORTED_SUMMARY,False,SUPPORTING_PRETEST_PROCESSING_STATE,HAS_PRIMARY_TENSILE_CONDITION,DOES_NOT_COUNT_SEPARATELY_FROM_PRIMARY_CONDITION,DIRECT_FIG2C_PRETEST_PHASE_FRACTION,Fig.2c; Sec.3.2 pp.2-4,EBSD/XRD reported summary,High,VERIFIED_PRETEST_STATE,EXPERIMENTAL,These are PRE-TENSILE phase fractions after FSP/annealing/quench. Initial HCP is processing/annealing-generated and must not itself establish tensile TRIP.,https://doi.org/10.1016/j.apmt.2018.09.002
P023,10.1016/j.apmt.2018.09.002,P023_SERIES01,P023_MAT_FE39MN20CO20CR15SI5AL1,P023_STATE_650_15,650-15,P023_MC_650_15_RT,650,15,Water quench,0.3,0.7,3.5,XRD_PLUS_EBSD_REPORTED_SUMMARY,False,SUPPORTING_PRETEST_PROCESSING_STATE,HAS_PRIMARY_TENSILE_CONDITION,DOES_NOT_COUNT_SEPARATELY_FROM_PRIMARY_CONDITION,DIRECT_FIG2C_PRETEST_PHASE_FRACTION,Fig.2c; Sec.3.2 pp.2-4,EBSD/XRD reported summary,High,VERIFIED_PRETEST_STATE,EXPERIMENTAL,These are PRE-TENSILE phase fractions after FSP/annealing/quench. Initial HCP is processing/annealing-generated and must not itself establish tensile TRIP.,https://doi.org/10.1016/j.apmt.2018.09.002
P023,10.1016/j.apmt.2018.09.002,P023_SERIES01,P023_MAT_FE39MN20CO20CR15SI5AL1,P023_STATE_650_30,650-30,P023_MC_650_30_RT,650,30,Water quench,0.55,0.45,2.2,XRD_PLUS_EBSD_REPORTED_SUMMARY,False,SUPPORTING_PRETEST_PROCESSING_STATE,HAS_PRIMARY_TENSILE_CONDITION,DOES_NOT_COUNT_SEPARATELY_FROM_PRIMARY_CONDITION,DIRECT_FIG2C_PRETEST_PHASE_FRACTION,Fig.2c; Sec.3.2 pp.2-4,EBSD/XRD reported summary,High,VERIFIED_PRETEST_STATE,EXPERIMENTAL,These are PRE-TENSILE phase fractions after FSP/annealing/quench. Initial HCP is processing/annealing-generated and must not itself establish tensile TRIP.,https://doi.org/10.1016/j.apmt.2018.09.002
P023,10.1016/j.apmt.2018.09.002,P023_SERIES01,P023_MAT_FE39MN20CO20CR15SI5AL1,P023_STATE_750_5,750-5,,750,5,Water quench,0.79,0.21,0.4,XRD_PLUS_EBSD_REPORTED_SUMMARY,False,SUPPORTING_PRETEST_PROCESSING_STATE,SUPPORTING_ONLY_NO_CONDITION_SPECIFIC_TENSILE_RESULT,DOES_NOT_COUNT_SEPARATELY_FROM_PRIMARY_CONDITION,DIRECT_FIG2C_PRETEST_PHASE_FRACTION,Fig.2c; Sec.3.2 pp.2-4,EBSD/XRD reported summary,High,VERIFIED_PRETEST_STATE,EXPERIMENTAL,These are PRE-TENSILE phase fractions after FSP/annealing/quench. Initial HCP is processing/annealing-generated and must not itself establish tensile TRIP.,https://doi.org/10.1016/j.apmt.2018.09.002
P023,10.1016/j.apmt.2018.09.002,P023_SERIES01,P023_MAT_FE39MN20CO20CR15SI5AL1,P023_STATE_750_15,750-15,,750,15,Water quench,0.72,0.28,4.1,XRD_PLUS_EBSD_REPORTED_SUMMARY,False,SUPPORTING_PRETEST_PROCESSING_STATE,SUPPORTING_ONLY_NO_CONDITION_SPECIFIC_TENSILE_RESULT,DOES_NOT_COUNT_SEPARATELY_FROM_PRIMARY_CONDITION,DIRECT_FIG2C_PRETEST_PHASE_FRACTION,Fig.2c; Sec.3.2 pp.2-4,EBSD/XRD reported summary,High,VERIFIED_PRETEST_STATE,EXPERIMENTAL,These are PRE-TENSILE phase fractions after FSP/annealing/quench. Initial HCP is processing/annealing-generated and must not itself establish tensile TRIP.,https://doi.org/10.1016/j.apmt.2018.09.002
P023,10.1016/j.apmt.2018.09.002,P023_SERIES01,P023_MAT_FE39MN20CO20CR15SI5AL1,P023_STATE_750_30,750-30,,750,30,Water quench,0.88,0.12,1,XRD_PLUS_EBSD_REPORTED_SUMMARY,False,SUPPORTING_PRETEST_PROCESSING_STATE,SUPPORTING_ONLY_NO_CONDITION_SPECIFIC_TENSILE_RESULT,DOES_NOT_COUNT_SEPARATELY_FROM_PRIMARY_CONDITION,DIRECT_FIG2C_PRETEST_PHASE_FRACTION,Fig.2c; Sec.3.2 pp.2-4,EBSD/XRD reported summary,High,VERIFIED_PRETEST_STATE,EXPERIMENTAL,These are PRE-TENSILE phase fractions after FSP/annealing/quench. Initial HCP is processing/annealing-generated and must not itself establish tensile TRIP.,https://doi.org/10.1016/j.apmt.2018.09.002
P023,10.1016/j.apmt.2018.09.002,P023_SERIES01,P023_MAT_FE39MN20CO20CR15SI5AL1,P023_STATE_850_5,850-5,P023_MC_850_5_RT,850,5,Water quench,0.95,0.05,0.2,XRD_PLUS_EBSD_REPORTED_SUMMARY,False,SUPPORTING_PRETEST_PROCESSING_STATE,HAS_PRIMARY_TENSILE_CONDITION,DOES_NOT_COUNT_SEPARATELY_FROM_PRIMARY_CONDITION,DIRECT_FIG2C_PRETEST_PHASE_FRACTION,Fig.2c; Sec.3.2 pp.2-4,EBSD/XRD reported summary,High,VERIFIED_PRETEST_STATE,EXPERIMENTAL,These are PRE-TENSILE phase fractions after FSP/annealing/quench. Initial HCP is processing/annealing-generated and must not itself establish tensile TRIP.,https://doi.org/10.1016/j.apmt.2018.09.002
P023,10.1016/j.apmt.2018.09.002,P023_SERIES01,P023_MAT_FE39MN20CO20CR15SI5AL1,P023_STATE_850_15,850-15,P023_MC_850_15_RT,850,15,Water quench,0.97,0.03,2.3,XRD_PLUS_EBSD_REPORTED_SUMMARY,False,SUPPORTING_PRETEST_PROCESSING_STATE,HAS_PRIMARY_TENSILE_CONDITION,DOES_NOT_COUNT_SEPARATELY_FROM_PRIMARY_CONDITION,DIRECT_FIG2C_PRETEST_PHASE_FRACTION,Fig.2c; Sec.3.2 pp.2-4,EBSD/XRD reported summary,High,VERIFIED_PRETEST_STATE,EXPERIMENTAL,These are PRE-TENSILE phase fractions after FSP/annealing/quench. Initial HCP is processing/annealing-generated and must not itself establish tensile TRIP.,https://doi.org/10.1016/j.apmt.2018.09.002
P023,10.1016/j.apmt.2018.09.002,P023_SERIES01,P023_MAT_FE39MN20CO20CR15SI5AL1,P023_STATE_850_30,850-30,P023_MC_850_30_RT,850,30,Water quench,0.43,0.57,4.3,XRD_PLUS_EBSD_REPORTED_SUMMARY,False,SUPPORTING_PRETEST_PROCESSING_STATE,HAS_PRIMARY_TENSILE_CONDITION,DOES_NOT_COUNT_SEPARATELY_FROM_PRIMARY_CONDITION,DIRECT_FIG2C_PRETEST_PHASE_FRACTION,Fig.2c; Sec.3.2 pp.2-4,EBSD/XRD reported summary,High,VERIFIED_PRETEST_STATE,EXPERIMENTAL,These are PRE-TENSILE phase fractions after FSP/annealing/quench. Initial HCP is processing/annealing-generated and must not itself establish tensile TRIP.,https://doi.org/10.1016/j.apmt.2018.09.002
