Repository: abolghasemkazemi/ATI_ML_Project

# ATI ML Project

Machine Learning research project for ATI.

File: reports/INITIAL_MICROSTRUCTURE_AUDIT_V12.csv
Paper_ID,ML_Condition_ID,Initial_FCC,Initial_HCP,Initial_BCC,Initial_Precipitates,Grain_Size,Twin_Origin,Thermal_Martensite,Processing_Induced_Martensite,Recrystallized_Fraction,Measurement_Method,Pre_Post_Separation_Status
P001,P001_MC01,1.0,0.0,,,14.9,abundant annealing twins in recrystallized FCC,,,,SEM/BSE; EBSD; ECC; XRD; WBDF-STEM; HRTEM; APT; neutron diffraction; DIC,SEPARATED; POST_TEST_FIELDS_NOT_USED_AS_INITIAL
P001,P001_MC02,1.0,0.0,,,45.6,abundant annealing twins in recrystallized FCC,,,,SEM/BSE; EBSD; ECC; XRD; WBDF-STEM; HRTEM; APT; neutron diffraction; DIC,SEPARATED; POST_TEST_FIELDS_NOT_USED_AS_INITIAL
P001,P001_MC03,1.0,0.0,,,135.3,abundant annealing twins in recrystallized FCC,,,,SEM/BSE; EBSD; ECC; XRD; WBDF-STEM; HRTEM; APT; neutron diffraction; DIC,SEPARATED; POST_TEST_FIELDS_NOT_USED_AS_INITIAL
P002,P002_MC01,1.0,0.0,,,4.7,initial FCC; annealing twins in recrystallized regions,,,,EBSD; XRD; EDS; TEM; HAADF-STEM; DIC,SEPARATED; POST_TEST_FIELDS_NOT_USED_AS_INITIAL
P002,P002_MC02,1.0,0.0,,,,initial FCC; annealing twins in recrystallized regions,,,,EBSD; XRD; EDS; TEM; HAADF-STEM; DIC,SEPARATED; POST_TEST_FIELDS_NOT_USED_AS_INITIAL
P002,P002_MC03,1.0,0.0,,,,initial FCC; annealing twins in recrystallized regions,,,,EBSD; XRD; EDS; TEM; HAADF-STEM; DIC,SEPARATED; POST_TEST_FIELDS_NOT_USED_AS_INITIAL
P003,P003_MC01,0.63,0.37,,,4.5,Initial dual phase FCC+HCP; no elemental segregation at grain scale,,,,Tensile; DSC; dilatometry; SEM/EBSD; TEM,SEPARATED; POST_TEST_FIELDS_NOT_USED_AS_INITIAL
P003,P003_MC02,0.63,0.37,,,4.5,Initial dual phase FCC+HCP; no elemental segregation at grain scale,,,,Tensile; DSC; dilatometry; SEM/EBSD; TEM,SEPARATED; POST_TEST_FIELDS_NOT_USED_AS_INITIAL
P003,P003_MC03,0.63,0.37,,,4.5,Initial dual phase FCC+HCP; no elemental segregation at grain scale,,,,Tensile; DSC; dilatometry; SEM/EBSD; TEM,SEPARATED; POST_TEST_FIELDS_NOT_USED_AS_INITIAL
P003,P003_MC04,0.63,0.37,,,4.5,Initial dual phase FCC+HCP; no elemental segregation at grain scale,,,,Tensile; DSC; dilatometry; SEM/EBSD; TEM,SEPARATED; POST_TEST_FIELDS_NOT_USED_AS_INITIAL
P003,P003_MC05,0.63,0.37,,,4.5,Initial dual phase FCC+HCP; no elemental segregation at grain scale,,,,Tensile; DSC; dilatometry; SEM/EBSD; TEM,SEPARATED; POST_TEST_FIELDS_NOT_USED_AS_INITIAL
P003,P003_MC06,0.63,0.37,,,4.5,Initial dual phase FCC+HCP; no elemental segregation at grain scale,,,,Tensile; DSC; dilatometry; SEM/EBSD; TEM,SEPARATED; POST_TEST_FIELDS_NOT_USED_AS_INITIAL
P003,P003_MC07,0.63,0.37,,,4.5,Initial dual phase FCC+HCP; no elemental segregation at grain scale,,,,Tensile; DSC; dilatometry; SEM/EBSD; TEM,SEPARATED; POST_TEST_FIELDS_NOT_USED_AS_INITIAL
P007,P007_MC_A600_1h,1.0,0.0,,,1.4,,,,,XRD; BSE; EBSD/GOS/KAM; TEM; STEM-EDS,SEPARATED; POST_TEST_FIELDS_NOT_USED_AS_INITIAL
P007,P007_MC_A600_2h,1.0,0.0,,,1.4,,,,,XRD; BSE; EBSD/GOS/KAM; TEM; STEM-EDS,SEPARATED; POST_TEST_FIELDS_NOT_USED_AS_INITIAL
P007,P007_MC_A600_5h,1.0,0.0,,,1.4,,,,,XRD; BSE; EBSD/GOS/KAM; TEM; STEM-EDS,SEPARATED; POST_TEST_FIELDS_NOT_USED_AS_INITIAL
P007,P007_MC_A600_10h,1.0,0.008,,,1.4,,,,,XRD; BSE; EBSD/GOS/KAM; TEM; STEM-EDS,SEPARATED; POST_TEST_FIELDS_NOT_USED_AS_INITIAL
P007,P007_MC_A600_72h,1.0,0.022,,,1.4,,,,0.7,XRD; BSE; EBSD/GOS/KAM; TEM; STEM-EDS,SEPARATED; POST_TEST_FIELDS_NOT_USED_AS_INITIAL
P008,P008_MC_N2p6_PC,,0.0,0.24,Cr2N,0.8,,,,0.2,SEM; EBSD; TEM; APT,SEPARATED; POST_TEST_FIELDS_NOT_USED_AS_INITIAL
P016,P016_MC_400C_3min,,,,,,,,,,EBSD; ECC; XRD; TEM; DIC,SEPARATED; POST_TEST_FIELDS_NOT_USED_AS_INITIAL
P016,P016_MC_400C_10min,,,,,,,,,,EBSD; ECC; XRD; TEM; DIC,SEPARATED; POST_TEST_FIELDS_NOT_USED_AS_INITIAL
P016,P016_MC_650C_3min,,,,,,,,,,,SEPARATED; POST_TEST_FIELDS_NOT_USED_AS_INITIAL
P016,P016_MC_650C_10min,,,,,,,,,,,SEPARATED; POST_TEST_FIELDS_NOT_USED_AS_INITIAL
P016,P016_MC_750C_3min,,,,,,,,,,,SEPARATED; POST_TEST_FIELDS_NOT_USED_AS_INITIAL
P016,P016_MC_750C_10min,,,,,,,,,,,SEPARATED; POST_TEST_FIELDS_NOT_USED_AS_INITIAL
P008,P008_MC_N0_HOMO,,0.47,,,310.0,,,,,,SEPARATED; POST_TEST_FIELDS_NOT_USED_AS_INITIAL
P008,P008_MC_N0_PC,,0.27,,,1.4,,,,0.9,,SEPARATED; POST_TEST_FIELDS_NOT_USED_AS_INITIAL
P008,P008_MC_N0_FC,,0.34,,,6.2,,,,,,SEPARATED; POST_TEST_FIELDS_NOT_USED_AS_INITIAL
P008,P008_MC_N2p6_HOMO,,0.0,0.0,,216.0,,,,,,SEPARATED; POST_TEST_FIELDS_NOT_USED_AS_INITIAL
P008,P008_MC_N2p6_FC,,0.0,0.0,,4.5,,,,,,SEPARATED; POST_TEST_FIELDS_NOT_USED_AS_INITIAL
P010,P010_MC_AlloyI,,,,,,,,,,,SEPARATED; POST_TEST_FIELDS_NOT_USED_AS_INITIAL
P010,P010_MC_AlloyII,,,,,,,,,,,SEPARATED; POST_TEST_FIELDS_NOT_USED_AS_INITIAL
P010,P010_MC_AlloyIII,,,,,,,,,,,SEPARATED; POST_TEST_FIELDS_NOT_USED_AS_INITIAL
P011,P011_MC_A9_298K,0.987,0.013,,,4.85,ANNEALING_TWIN,,,,,SEPARATED; POST_TEST_FIELDS_NOT_USED_AS_INITIAL
P011,P011_MC_A10_298K,0.961,0.047,,,6.91,ANNEALING_TWIN,,,,,SEPARATED; POST_TEST_FIELDS_NOT_USED_AS_INITIAL
P011,P011_MC_A11_298K,0.871,0.129,,,10.15,ANNEALING_TWIN,,,,,SEPARATED; POST_TEST_FIELDS_NOT_USED_AS_INITIAL
P011,P011_MC_A10_77K,0.961,0.047,,,6.91,ANNEALING_TWIN,,,,,SEPARATED; POST_TEST_FIELDS_NOT_USED_AS_INITIAL
P012,P012_MC_BASE_RT,,0.0,,,54.0,ANNEALING_TWIN,,,,,SEPARATED; POST_TEST_FIELDS_NOT_USED_AS_INITIAL
P012,P012_MC_MO_RT,,0.0,,,40.0,ANNEALING_TWIN,,,,,SEPARATED; POST_TEST_FIELDS_NOT_USED_AS_INITIAL
P012,P012_MC_C_RT,,0.0,,,34.0,ANNEALING_TWIN,,,,,SEPARATED; POST_TEST_FIELDS_NOT_USED_AS_INITIAL
P012,P012_MC_BASE_77K,,0.0,,,54.0,ANNEALING_TWIN,,,,,SEPARATED; POST_TEST_FIELDS_NOT_USED_AS_INITIAL
P012,P012_MC_MO_77K,,0.0,,,40.0,ANNEALING_TWIN,,,,,SEPARATED; POST_TEST_FIELDS_NOT_USED_AS_INITIAL
P012,P012_MC_C_77K,,0.0,,,34.0,ANNEALING_TWIN,,,,,SEPARATED; POST_TEST_FIELDS_NOT_USED_AS_INITIAL
P013,P013_MC_ASCAST_RT,,0.33,,,40.2,,THERMAL_PRE_EXISTING_MARTENSITE,,,,SEPARATED; POST_TEST_FIELDS_NOT_USED_AS_INITIAL
P014,P014_MC_ASCAST,0.795,0.205,,,28.03,PRE_TEST_STATE,,,,,SEPARATED; POST_TEST_FIELDS_NOT_USED_AS_INITIAL
P014,P014_MC_CR,0.739,0.261,,,0.71,PROCESSING_INDUCED_DEFORMATION,,1.0,,,SEPARATED; POST_TEST_FIELDS_NOT_USED_AS_INITIAL
P014,P014_MC_A600,1.0,0.0,,,0.79,ANNEALING_OR_PRE_EXISTING_AFTER_ANNEAL,,,0.102,,SEPARATED; POST_TEST_FIELDS_NOT_USED_AS_INITIAL
P014,P014_MC_A650,0.999,0.001,,,1.1,NOT_CHARACTERIZED_FOR_TWIN_ORIGIN,,,0.658,,SEPARATED; POST_TEST_FIELDS_NOT_USED_AS_INITIAL
P014,P014_MC_A700,1.0,0.0,,,1.16,NOT_CHARACTERIZED_FOR_TWIN_ORIGIN,,,0.747,,SEPARATED; POST_TEST_FIELDS_NOT_USED_AS_INITIAL
P015,P015_MC_298K,,0.0,,,100.0,,,,,,SEPARATED; POST_TEST_FIELDS_NOT_USED_AS_INITIAL
P015,P015_MC_77K,,0.0,,,100.0,,,,,,SEPARATED; POST_TEST_FIELDS_NOT_USED_AS_INITIAL

File: reports/SFE_METHOD_AUDIT_V12.csv
Paper_ID,Condition_ID,Composition,Temperature,Crystal_Structure,Value,Units,SFE_Type,Method,Experimental_or_Computational,Current_Paper_or_Secondary,Temperature_Specific,Eligibility_Status
P001,P001_MC01,Nominal Fe30Ni20Co20Cr20Si10; measured Fe29.33Ni20.32Co20.26Cr19.86Si10.2,298.0,FCC_OR_SOURCE_SPECIFIC,7.0,mJ/m^2,REPORTED_SFE,weak-beam dark-field STEM partial separation,EXPERIMENTAL_DIRECT,CURRENT_PAPER_OR_REPORTED,True,EXPERIMENTAL_COVERAGE_ELIGIBLE
P001,P001_MC02,Nominal Fe30Ni20Co20Cr20Si10; measured Fe29.33Ni20.32Co20.26Cr19.86Si10.2,298.0,FCC_OR_SOURCE_SPECIFIC,7.0,mJ/m^2,REPORTED_SFE,weak-beam dark-field STEM partial separation,EXPERIMENTAL_DIRECT,CURRENT_PAPER_OR_REPORTED,True,EXPERIMENTAL_COVERAGE_ELIGIBLE
P001,P001_MC03,Nominal Fe30Ni20Co20Cr20Si10; measured Fe29.33Ni20.32Co20.26Cr19.86Si10.2,298.0,FCC_OR_SOURCE_SPECIFIC,7.0,mJ/m^2,REPORTED_SFE,weak-beam dark-field STEM partial separation,EXPERIMENTAL_DIRECT,CURRENT_PAPER_OR_REPORTED,True,EXPERIMENTAL_COVERAGE_ELIGIBLE
P002,P002_MC01,Fe40Mn10Co20Cr20Ni10,298.0,FCC_OR_SOURCE_SPECIFIC,14.0,mJ/m^2,REPORTED_SFE,estimated/calculated in paper,COMPUTATIONAL_OR_REFERENCE,CURRENT_PAPER_OR_REPORTED,True,NOT_EXPERIMENTAL_SFE
P002,P002_MC02,Fe40Mn10Co20Cr20Ni10,298.0,FCC_OR_SOURCE_SPECIFIC,14.0,mJ/m^2,REPORTED_SFE,estimated/calculated in paper,COMPUTATIONAL_OR_REFERENCE,CURRENT_PAPER_OR_REPORTED,True,NOT_EXPERIMENTAL_SFE
P002,P002_MC03,Fe40Mn10Co20Cr20Ni10,298.0,FCC_OR_SOURCE_SPECIFIC,14.0,mJ/m^2,REPORTED_SFE,estimated/calculated in paper,COMPUTATIONAL_OR_REFERENCE,CURRENT_PAPER_OR_REPORTED,True,NOT_EXPERIMENTAL_SFE
P002,P002_MC05,Fe40Mn10Co20Cr20Ni10,,FCC_OR_SOURCE_SPECIFIC,14.0,mJ/m^2,REPORTED_SFE,estimated/calculated in paper,COMPUTATIONAL_OR_REFERENCE,CURRENT_PAPER_OR_REPORTED,False,NOT_EXPERIMENTAL_SFE
P003,P003_MC01,Fe50Mn30Co10Cr10,300.0,FCC_OR_SOURCE_SPECIFIC,6.5,mJ/m^2,REPORTED_SFE,reported/estimated; dynamic includes +13 mJ/m2 adiabatic increase,AMBIGUOUS_REPORTED_OR_ESTIMATED,CURRENT_PAPER_OR_REPORTED,True,AMBIGUOUS_METHOD_REVIEW
P003,P003_MC02,Fe50Mn30Co10Cr10,300.0,FCC_OR_SOURCE_SPECIFIC,6.5,mJ/m^2,REPORTED_SFE,reported/estimated; dynamic includes +13 mJ/m2 adiabatic increase,AMBIGUOUS_REPORTED_OR_ESTIMATED,CURRENT_PAPER_OR_REPORTED,True,AMBIGUOUS_METHOD_REVIEW
P003,P003_MC03,Fe50Mn30Co10Cr10,300.0,FCC_OR_SOURCE_SPECIFIC,6.5,mJ/m^2,REPORTED_SFE,reported/estimated; dynamic includes +13 mJ/m2 adiabatic increase,AMBIGUOUS_REPORTED_OR_ESTIMATED,CURRENT_PAPER_OR_REPORTED,True,AMBIGUOUS_METHOD_REVIEW
P003,P003_MC04,Fe50Mn30Co10Cr10,300.0,FCC_OR_SOURCE_SPECIFIC,6.5,mJ/m^2,REPORTED_SFE,reported/estimated; dynamic includes +13 mJ/m2 adiabatic increase,AMBIGUOUS_REPORTED_OR_ESTIMATED,CURRENT_PAPER_OR_REPORTED,True,AMBIGUOUS_METHOD_REVIEW
P003,P003_MC05,Fe50Mn30Co10Cr10,300.0,FCC_OR_SOURCE_SPECIFIC,6.5,mJ/m^2,REPORTED_SFE,reported/estimated; dynamic includes +13 mJ/m2 adiabatic increase,AMBIGUOUS_REPORTED_OR_ESTIMATED,CURRENT_PAPER_OR_REPORTED,True,AMBIGUOUS_METHOD_REVIEW
P003,P003_MC06,Fe50Mn30Co10Cr10,300.0,FCC_OR_SOURCE_SPECIFIC,6.5,mJ/m^2,REPORTED_SFE,reported/estimated; dynamic includes +13 mJ/m2 adiabatic increase,AMBIGUOUS_REPORTED_OR_ESTIMATED,CURRENT_PAPER_OR_REPORTED,True,AMBIGUOUS_METHOD_REVIEW
P003,P003_MC07,Fe50Mn30Co10Cr10,300.0,FCC_OR_SOURCE_SPECIFIC,19.5,mJ/m^2,REPORTED_SFE,reported/estimated; dynamic includes +13 mJ/m2 adiabatic increase,AMBIGUOUS_REPORTED_OR_ESTIMATED,CURRENT_PAPER_OR_REPORTED,True,AMBIGUOUS_METHOD_REVIEW
P005,P005_MC01,Measured Cr33.9Co32.0Ni33.7 with trace Fe0.22Mn0.09Si0.06 at.%,298.0,FCC_OR_SOURCE_SPECIFIC,24.0,mJ/m^2,REPORTED_SFE,TEM/WBDF partial-dislocation separation,EXPERIMENTAL_DIRECT,CURRENT_PAPER_OR_REPORTED,True,EXPERIMENTAL_COVERAGE_ELIGIBLE
P006,P006_MC_Ni20Fe20,,298.0,FCC_OR_SOURCE_SPECIFIC,-72.0,mJ/m^2,DFT_0K_INTRINSIC_SFE,,COMPUTATIONAL_OR_REFERENCE,CURRENT_PAPER_OR_REPORTED,True,NOT_EXPERIMENTAL_SFE
P006,P006_MC_Ni15Fe15,,298.0,FCC_OR_SOURCE_SPECIFIC,-75.0,mJ/m^2,DFT_0K_INTRINSIC_SFE,,COMPUTATIONAL_OR_REFERENCE,CURRENT_PAPER_OR_REPORTED,True,NOT_EXPERIMENTAL_SFE
P006,P006_MC_Ni15Fe10,,298.0,FCC_OR_SOURCE_SPECIFIC,-87.0,mJ/m^2,DFT_0K_INTRINSIC_SFE,,COMPUTATIONAL_OR_REFERENCE,CURRENT_PAPER_OR_REPORTED,True,NOT_EXPERIMENTAL_SFE
P008,P008_MC_N2p6_PC,,298.0,FCC_OR_SOURCE_SPECIFIC,26.0,mJ/m^2,ALLOY_LEVEL_SFE,TEM; p. 13; state not specified,EXPERIMENTAL_DIRECT,CURRENT_PAPER_OR_REPORTED,True,EXPERIMENTAL_COVERAGE_ELIGIBLE
P015,P015_MC01,,298.0,FCC_OR_SOURCE_SPECIFIC,36.62,mJ/m^2,REPORTED_SFE,Molecular dynamics at test temperature,COMPUTATIONAL_OR_REFERENCE,CURRENT_PAPER_OR_REPORTED,True,NOT_EXPERIMENTAL_SFE
P015,P015_MC02,,77.0,FCC_OR_SOURCE_SPECIFIC,10.97,mJ/m^2,REPORTED_SFE,Molecular dynamics at test temperature,COMPUTATIONAL_OR_REFERENCE,CURRENT_PAPER_OR_REPORTED,True,NOT_EXPERIMENTAL_SFE
P016,P016_MC_400C_3min,Fe49.5Mn30Co10Cr10C0.5,298.0,FCC_OR_SOURCE_SPECIFIC,18.0,mJ/m^2,ASSUMED_REFERENCE_INPUT,,COMPUTATIONAL_OR_REFERENCE,CURRENT_PAPER_OR_REPORTED,True,NOT_EXPERIMENTAL_SFE
P016,P016_MC_400C_10min,Fe49.5Mn30Co10Cr10C0.5,298.0,FCC_OR_SOURCE_SPECIFIC,18.0,mJ/m^2,ASSUMED_REFERENCE_INPUT,,COMPUTATIONAL_OR_REFERENCE,CURRENT_PAPER_OR_REPORTED,True,NOT_EXPERIMENTAL_SFE
P008,P008_MC_N0_HOMO,,Room temperature,FCC_OR_SOURCE_SPECIFIC,6.5,mJ/m^2,ALLOY_LEVEL_SFE,Su et al. 2019 cited by P008; p. 13,SECONDARY_REFERENCE,SECONDARY_REFERENCE,False,NOT_EXPERIMENTAL_SFE
P008,P008_MC_N0_PC,,Room temperature,FCC_OR_SOURCE_SPECIFIC,6.5,mJ/m^2,ALLOY_LEVEL_SFE,Su et al. 2019 cited by P008; p. 13,SECONDARY_REFERENCE,SECONDARY_REFERENCE,False,NOT_EXPERIMENTAL_SFE
P008,P008_MC_N0_FC,,Room temperature,FCC_OR_SOURCE_SPECIFIC,6.5,mJ/m^2,ALLOY_LEVEL_SFE,Su et al. 2019 cited by P008; p. 13,SECONDARY_REFERENCE,SECONDARY_REFERENCE,False,NOT_EXPERIMENTAL_SFE
P008,P008_MC_N2p6_HOMO,,Room temperature,FCC_OR_SOURCE_SPECIFIC,26.0,mJ/m^2,ALLOY_LEVEL_SFE,TEM; p. 13; state not specified,EXPERIMENTAL_DIRECT,CURRENT_PAPER_OR_REPORTED,False,EXPERIMENTAL_COVERAGE_ELIGIBLE
P008,P008_MC_N2p6_FC,,Room temperature,FCC_OR_SOURCE_SPECIFIC,26.0,mJ/m^2,ALLOY_LEVEL_SFE,TEM; p. 13; state not specified,EXPERIMENTAL_DIRECT,CURRENT_PAPER_OR_REPORTED,False,EXPERIMENTAL_COVERAGE_ELIGIBLE
P012,P012_MC_BASE_RT,Fe39.9Mn40.3Co10.0Cr9.8,298.0,FCC_OR_SOURCE_SPECIFIC,27.0,mJ/m^2,REPORTED_SFE,Thermodynamic Olson-Cohen-type calculation; CURRENT_PAPER_CALCULATED,COMPUTATIONAL_OR_REFERENCE,CURRENT_PAPER_OR_REPORTED,True,NOT_EXPERIMENTAL_SFE
P012,P012_MC_MO_RT,Fe38.3Mn40.5Co9.7Cr9.8Mo1.7,298.0,FCC_OR_SOURCE_SPECIFIC,24.0,mJ/m^2,REPORTED_SFE,Thermodynamic Olson-Cohen-type calculation; CURRENT_PAPER_CALCULATED,COMPUTATIONAL_OR_REFERENCE,CURRENT_PAPER_OR_REPORTED,True,NOT_EXPERIMENTAL_SFE
P012,P012_MC_C_RT,Fe39.13Mn41.23Co9.98Cr9.06C0.6,298.0,FCC_OR_SOURCE_SPECIFIC,28.0,mJ/m^2,REPORTED_SFE,Thermodynamic Olson-Cohen-type calculation; CURRENT_PAPER_CALCULATED,COMPUTATIONAL_OR_REFERENCE,CURRENT_PAPER_OR_REPORTED,True,NOT_EXPERIMENTAL_SFE
P012,P012_MC_BASE_77K,Fe39.9Mn40.3Co10.0Cr9.8,77.0,FCC_OR_SOURCE_SPECIFIC,-4.82,mJ/m^2,REPORTED_SFE,Thermodynamic Olson-Cohen-type calculation; CURRENT_PAPER_CALCULATED,COMPUTATIONAL_OR_REFERENCE,CURRENT_PAPER_OR_REPORTED,True,NOT_EXPERIMENTAL_SFE
P012,P012_MC_MO_77K,Fe38.3Mn40.5Co9.7Cr9.8Mo1.7,77.0,FCC_OR_SOURCE_SPECIFIC,-6.0,mJ/m^2,REPORTED_SFE,Thermodynamic Olson-Cohen-type calculation; CURRENT_PAPER_CALCULATED,COMPUTATIONAL_OR_REFERENCE,CURRENT_PAPER_OR_REPORTED,True,NOT_EXPERIMENTAL_SFE
P012,P012_MC_C_77K,Fe39.13Mn41.23Co9.98Cr9.06C0.6,77.0,FCC_OR_SOURCE_SPECIFIC,-3.95,mJ/m^2,REPORTED_SFE,Thermodynamic Olson-Cohen-type calculation; CURRENT_PAPER_CALCULATED,COMPUTATIONAL_OR_REFERENCE,CURRENT_PAPER_OR_REPORTED,True,NOT_EXPERIMENTAL_SFE
P015,P015_MC_298K,Fe50Mn20Cr20Ni10,298.0,FCC_OR_SOURCE_SPECIFIC,36.62,mJ/m^2,REPORTED_SFE,LAMMPS molecular dynamics using Daramola et al. interatomic potential,COMPUTATIONAL_OR_REFERENCE,CURRENT_PAPER_OR_REPORTED,True,NOT_EXPERIMENTAL_SFE
P015,P015_MC_77K,Fe50Mn20Cr20Ni10,77.0,FCC_OR_SOURCE_SPECIFIC,10.97,mJ/m^2,REPORTED_SFE,LAMMPS molecular dynamics using Daramola et al. interatomic potential,COMPUTATIONAL_OR_REFERENCE,CURRENT_PAPER_OR_REPORTED,True,NOT_EXPERIMENTAL_SFE
P017,P017_MAT_AL0p5,Al0.5CrCoFeCuNi,0,FCC,-14.0,mJ/m^2,Stable_SFE_gamma_sf,0 K EAM GSFE,COMPUTATIONAL_MD,CURRENT_PAPER,True,NOT_EXPERIMENTAL_SFE
P017,P017_MAT_AL1p5,Al1.5CrCoFeCuNi,0,FCC,-27.0,mJ/m^2,Stable_SFE_gamma_sf,0 K EAM GSFE,COMPUTATIONAL_MD,CURRENT_PAPER,True,NOT_EXPERIMENTAL_SFE
P017,P017_MAT_AL0p5,Al0.5CrCoFeCuNi,0,BCC,610.0,mJ/m^2,Unstable_SFE_gamma_usf,0 K EAM GSFE,COMPUTATIONAL_MD,CURRENT_PAPER,True,NOT_EXPERIMENTAL_SFE
P017,P017_MAT_AL1p5,Al1.5CrCoFeCuNi,0,BCC,579.0,mJ/m^2,Unstable_SFE_gamma_usf,0 K EAM GSFE,COMPUTATIONAL_MD,CURRENT_PAPER,True,NOT_EXPERIMENTAL_SFE
